Repository: waelbaccouche/Smart-Search

step 1 : go to server_test/src/server_ff61_copy.ts
step 2 : open terminal
step 3 : npx ts-node server_test\src\server_ff61_copy.ts

stop the server:	ctrl + c

____
Pandas : Une bibliothèque Python largement utilisée pour la manipulation et l'analyse de données. Dans le projet, Pandas a permis de lire, organiser et transformer les données, facilitant ainsi leur intégration dans l'interface de recherche d'expériences.

K-means : Un algorithme de machine learning utilisé pour le clustering, ou la segmentation, des données en groupes similaires.

File: my-typescript-project/src/Data_clean.csv (part 2 of 7)
PPC 01GR (BV);rPPC 02GR (BV);Kingfa CB-T2L2A NC001 (BV);PPH 3060 (BV) (PP);PP AUROcom 50 IUF3 H Tst black (BV);WPP PRC 50 UFO (BV);PP ROMOLEN (Mol group) (BV);PP Remolen 50CCUF 702 (BV);PP Remolen 50CC00 703 (BV);INEOS rrPP1002 (BV);REPSOL Reciclex RXP52BG (BV);Remolen 50CHUF00 7XX (BV);mach_mix;Coef-remplissage;mach_Bivis;Profil_vis;vitesse rotation b-v;puits de d�gazage;Cyl.zone 1;Cyl.zone 2;Cyl.zone 3;Cyl.zone 4;Cyl.zone 5;Cyl.zone 6;Cyl.zone 7;Cyl.zone 8;Cyl.zone 9;Cyl.zone 10;Cyl.zone 11;Cyl.zone 12;GALA - T� 8.0;GALA - bypass;GALA - Fili�re;T� T�te;T� Porte Filtre;T� Bi-Pass;T� Eau;D�bit doseur 1 double vis;type vis doseur 1;d�bit doseur 1 K-tron;D�bit doseur 2 monovis;type vis doseur 2;Couple Vis doseur;Position;Type pompe;d�bit th�orique;d�bit affich�;Vitesse extrudeuse;Couple extrudeuse;T� mati�re BV;Energie sp�cifique;P gala amont;P gala aval;Pression dans 8/0;Pression bypass;capacit� granulatrice;Intensit� de la granulatrice Gala;Couple granulatrice Gala;vitesse granulatrice;V Couteaux;nb trous fili�res;nb lames du porte-couteaux;t� bac d'eau Gala;Type mat�re � doser;D�bit doseur;capacit� doseur;type vis doseur;% vitesse de Vis doseur;D�bit Huile;Vitesse de vis;Courant;Pression t�te extrudeuse;T� mati�re;mach_extru;Etuvage;Hum_extru;Vvis_extru;T_extru;P-extru;V_tapis;E_extru;T_melt_extru;Hard_Shore_A;Hard_Shore_D;Density;Tensile_strength_break;Elong_break;S_elong_5;S_elong_10;S_elong_20;S_elong_50;S_elong_100;Comp_22_23;Comp_22_85;Comp_22_70;Comp_22_100;Comp_168_70
QM-317-I;0;0;0;0;0;0;100;0;0;0;0;0;30;0;0;0;0;40;0;0;0;0;0;0;0;0;0;0;0;0;0;0;0;0;0;0;85;0;0;0;0;20;0;0;0;0;0;0;0;0,5;0,5;0;0;0,4;0;0;0;0,4;0;0;0;0;0;0;0;0;0;0;0;3;0;0;0;0;0;0;0;0;0;0;0;0;0;0;0;0;0;0;0;0;0;0;0;0;0;0;5,5;0;0;0;0;0;0;2,8;0;0;288,1;0;0;0;0;0;0;0;0;0;0;0;0;0;0;0;0;0;0;0;0;0;0;Krupp F2000;0,8;Collin;injection huile;99999;999999;999999;160;170;175;180;185;190;200;200;200;999999;999999;999999;999999;999999;200;200;200;99999;999999;999999;99999;999999;999999;99999;999999;999999;999999;999999;999999;999999;999999;999999;999999;999999;99999;99999;99999;99999;99999;99999;1000;999999;999999;99999;999999;12;99999;999999;99999;99999;200;15,5;64;211;Teach Line;1 nuit � 60�C;99999;160;200-200-190-185-180;64;18;99999;999999;59;99999;0,9;7;378;0,4;0,7;1;99999;2,2;20;99999;99999;34;99999
QM-317-J;0;0;0;0;0;0;100;0;0;0;0;0;30;0;0;0;0;40;0;0;0;0;0;0;0;0;0;0;0;0;0;0;0;0;0;0;85;0;0;0;0;20;0;0;0;0;0;0;0;0,5;0,5;0;0;0,4;1;0;0;0,4;1,2;0;0;0;0;0;0;0;0;0;0;3;0;0;0;0;0;0;0;0;0;0;0;0;0;0;0;0;0;0;0;0;0;0;0;0;0;0;5,5;0;0;0;0;0;0;2,8;0;0;290,3;0;0;0;0;0;0;0;0;0;0;0;0;0;0;0;0;0;0;0;0;0;0;Krupp F2000;0,8;Collin;injection huile;99999;999999;999999;160;170;175;180;185;190;200;200;200;999999;999999;999999;999999;999999;200;200;200;99999;999999;999999;99999;999999;999999;99999;999999;999999;999999;999999;999999;999999;999999;999999;999999;999999;99999;99999;99999;99999;99999;99999;1000;999999;999999;99999;999999;12;99999;999999;99999;99999;200;15;26;211;Teach Line;1 nuit � 60�C;99999;160;200-200-190-185-180;57;18;99999;999999;62;99999;0,91;8,6;437;0,4;0,7;1,1;99999;2,4;24;99999;99999;36;99999
QM-318-A;0;0;0;0;0;0;100;0;0;0;0;0;30;0;0;0;0;40;0;0;0;0;0;0;0;0;0;0;0;0;0;0;0;0;0;0;85;0;0;0;0;20;0;0;0;0;0;0;0;0,5;0,5;0;0;0,4;0;0;0;0,4;0;0;0;0;0;0;0;0;0;0;0;3;0;0;0;0;0;0;0;0;0;0;0;0;0;0;0;0;0;0;0;0;0;0;0;0;0;0;5,5;0;0;0;0;0;0;2,8;0;0;288,1;0;0;0;0;0;0;0;0;0;0;0;0;0;0;0;0;0;0;0;0;0;0;Krupp F2000;0,85;Collin;injection huile;99999;999999;999999;160;170;175;180;185;190;200;200;200;999999;999999;999999;999999;999999;200;200;200;99999;999999;999999;99999;999999;999999;99999;999999;999999;999999;999999;999999;999999;999999;999999;999999;999999;99999;99999;99999;99999;99999;99999;1000;999999;999999;99999;999999;12;99999;999999;99999;99999;200;16;58;213;Teach Line;1 nuit � 60�C;99999;160;185-185-180-175-170;69;18;99999;999999;60;99999;0,91;6,7;375;0,5;0,7;1,1;99999;2,3;24;99999;99999;34;99999
QM-318-B;0;0;0;0;0;0;100;0;0;0;0;0;30;0;0;0;0;40;0;0;0;0;0;0;0;0;0;0;0;0;0;0;0;0;0;0;85;0;0;0;0;20;0;0;0;0;0;0;0;0,5;0,5;0;0;0,4;0;0;0;0,4;0;0;0;0;0;0;0;0;0;0;0;3;0;0;0;0;0;0;0;0;0;0;0;0;0;0;0;0;0;0;0;0;0;0;0;0;0;0;5,5;0;0;0;0;0;0;2,8;0;0;288,1;0;0;0;0;0;0;0;0;0;0;0;0;0;0;0;0;0;0;0;0;0;0;Krupp F2000;0,85;Collin;injection huile;99999;999999;999999;160;170;175;180;185;190;200;200;200;999999;999999;999999;999999;999999;200;200;200;99999;999999;999999;99999;999999;999999;99999;999999;999999;999999;999999;999999;999999;999999;999999;999999;999999;99999;99999;99999;99999;99999;99999;1000;999999;999999;99999;999999;12;99999;999999;99999;99999;200;16;56;212;Teach Line;1 nuit � 60�C;99999;160;185-185-180-175-170;67;18;99999;999999;60;99999;0,91;7,7;416;0,5;0,8;1,1;99999;2,3;23;99999;99999;35;99999
QM-318-C;0;0;0;0;0;0;100;0;0;0;0;0;30;0;0;0;0;40;0;0;0;0;0;0;0;0;0;0;0;0;0;0;0;0;0;0;85;0;0;0;0;20;0;0;0;0;0;0;0;0,5;0,5;0;0;0,4;0;0;0;0,4;0;0;0;0;0;0;0;0;0;0;0;3;0;0;0;0;0;0;0;0;0;0;0;0;0;0;0;0;0;0;0;0;0;0;0;0;0;0;5,5;0;0;0;0;0;0;2,8;0;0;288,1;0;0;0;0;0;0;0;0;0;0;0;0;0;0;0;0;0;0;0;0;0;0;Krupp F2000;0,85;Collin;injection huile;99999;999999;999999;160;170;175;180;185;190;200;200;200;999999;999999;999999;999999;999999;200;200;200;99999;999999;999999;99999;999999;999999;99999;999999;999999;999999;999999;999999;999999;999999;999999;999999;999999;99999;99999;99999;99999;99999;99999;1000;999999;999999;99999;999999;12;99999;999999;99999;99999;200;16;6052;212;Teach Line;1 nuit � 60�C;99999;160;185-185-180-175-170;71;17,5;99999;999999;61;99999;0,91;7,5;397;0,5;0,8;1,1;99999;2,4;23;99999;99999;34;99999
QM-318-D;0;0;0;0;0;0;100;0;0;0;0;0;30;0;0;0;0;40;0;0;0;0;0;0;0;0;0;0;0;0;0;0;0;0;0;0;85;0;0;0;0;20;0;0;0;0;0;0;0;0,5;0,5;0;0;0,4;0;0;0;0,4;0;0;0;0;0;0;0;0;0;0;0;3;0;0;0;0;0;0;0;0;0;0;0;0;0;0;0;0;0;0;0;0;0;0;0;0;0;0;5,5;0;0;0;0;0;0;0;0;0;285,3;0;0;0;0;0;0;0;0;0;0;0;0;0;0;0;0;0;0;0;0;0;0;Krupp F2000;0,85;Collin;injection huile;99999;999999;999999;160;170;175;180;185;190;200;200;200;999999;999999;999999;999999;999999;200;200;200;99999;999999;999999;99999;999999;999999;99999;999999;999999;999999;999999;999999;999999;999999;999999;999999;999999;99999;99999;99999;99999;99999;99999;1000;999999;999999;99999;999999;12;99999;999999;99999;99999;200;14;53;210;Teach Line;1 nuit � 60�C;99999;160;185-185-180-175-170;58;17;99999;999999;60;99999;0,91;7;430;0,5;0,7;1,1;99999;2,2;24;99999;99999;40;99999
QM-318-E;0;0;0;0;0;0;100;0;0;0;0;0;30;0;0;0;0;40;0;0;0;0;0;0;0;0;0;0;0;0;0;0;0;0;0;0;85;0;0;0;0;20;0;0;0;0;0;0;0;0,5;0,5;0;0;0,4;0;0;0;0,4;0;0;0;0;0;0;0;0;0;0;0;3;0;0;0;0;0;0;0;0;0;0;0;0;0;0;0;0;0;0;0;0;0;0;0;0;0;0;5,5;0;0;0;0;0;0;2,8;0;0;288,1;0;0;0;0;0;0;0;0;0;0;0;0;0;0;0;0;0;0;0;0;0;0;Krupp F2000;0,85;Collin;injection huile;99999;999999;999999;160;170;175;180;185;190;200;200;200;999999;999999;999999;999999;999999;200;200;200;99999;999999;999999;99999;999999;999999;99999;999999;999999;999999;999999;999999;999999;999999;999999;999999;999999;99999;99999;99999;99999;99999;99999;1000;999999;999999;99999;999999;12;99999;999999;99999;99999;200;15;58;211;Teach Line;1 nuit � 60�C;99999;160;185-185-180-175-170;56;17;99999;999999;60;99999;0,91;7,4;450;0,5;0,7;1;99999;2,1;26;99999;99999;38;99999
QM-318-F;0;0;0;0;0;0;100;0;0;0;0;0;30;0;0;0;0;40;0;0;0;0;0;0;0;0;0;0;0;0;0;0;0;0;0;0;85;0;0;0;0;20;0;0;0;0;0;0;0;0,5;0,5;0;0;0,4;1;0;0;0,4;1,2;0;0;0;0;0;0;0;0;0;0;3;0;0;0;0;0;0;0;0;0;0;0;0;0;0;0;0;0;0;0;0;0;0;0;0;0;0;5,5;0;0;0;0;0;0;2,8;0;0;290,3;0;0;0;0;0;0;0;0;0;0;0;0;0;0;0;0;0;0;0;0;0;0;Krupp F2000;0,85;Collin;injection huile;99999;999999;999999;160;170;175;180;185;190;200;200;200;999999;999999;999999;999999;999999;200;200;200;99999;999999;999999;99999;999999;999999;99999;999999;999999;999999;999999;999999;999999;999999;999999;999999;999999;99999;99999;99999;99999;99999;99999;1000;999999;999999;99999;999999;12;99999;999999;99999;99999;200;15,5;58;211;Teach Line;1 nuit � 60�C;99999;160;185-185-180-175-170;65;18;99999;999999;61;99999;0,92;7,8;413;0,5;0,8;1,1;99999;2,4;25;99999;99999;44;99999
QM-318-G;0;0;0;0;0;0;100;0;0;0;0;0;30;0;0;0;0;40;0;0;0;0;0;0;0;0;0;0;0;0;0;0;0;0;0;0;85;0;0;0;0;20;0;0;0;0;0;0;0;0,5;0,5;0;0;0;0;0;0;0;0;0,4;1,2;0,4;1;0;0;0;0;0;0;3;0;0;0;0;0;0;0;0;0;0;0;0;0;0;0;0;0;0;0;0;0;0;0;0;0;0;5,5;0;0;0;0;0;0;2,8;0;0;290,3;0;0;0;0;0;0;0;0;0;0;0;0;0;0;0;0;0;0;0;0;0;0;Krupp F2000;0,85;Collin;injection huile;99999;999999;999999;160;170;175;180;185;190;200;200;200;999999;999999;999999;999999;999999;200;200;200;99999;999999;999999;99999;999999;999999;99999;999999;999999;999999;999999;999999;999999;999999;999999;999999;999999;99999;99999;99999;99999;99999;99999;1000;999999;999999;99999;999999;12;99999;999999;99999;99999;200;15;58;212;Teach Line;1 nuit � 60�C;99999;160;185-185-180-175-170;63;18;99999;999999;61;99999;0,91;7,1;389;0,5;0,8;1,1;99999;2,3;28;99999;99999;36;99999
QM-318-H;0;0;0;0;0;0;100;0;0;0;0;0;30;0;0;0;0;40;0;0;0;0;0;0;0;0;0;0;0;0;0;0;0;0;0;0;85;0;0;0;0;20;0;0;0;0;0;0;0,5;0;0,5;0;0;0;0;0;0;0;0;0,4;1,2;0,4;1;0;0;0;0;0;0;3;0;0;0;0;0;0;0;0;0;0;0;0;0;0;0;0;0;0;0;0;0;0;0;0;0;0;5,5;0;0;0;0;0;0;2,8;0;0;290,3;0;0;0;0;0;0;0;0;0;0;0;0;0;0;0;0;0;0;0;0;0;0;Krupp F2000;0,85;Collin;injection huile;99999;999999;999999;160;170;175;180;185;190;200;200;200;999999;999999;999999;999999;999999;200;200;200;99999;999999;999999;99999;999999;999999;99999;999999;999999;999999;999999;999999;999999;999999;999999;999999;999999;99999;99999;99999;99999;99999;99999;1000;999999;999999;99999;999999;10;99999;999999;99999;99999;200;14;52;211;Teach Line;1 nuit � 60�C;99999;160;185-185-180-175-170;61;18;99999;999999;61;99999;0,91;7,4;391;0,5;0,8;1,1;99999;2,3;25;99999;99999;35;99999
QM-318-I;0;0;0;0;0;0;100;0;0;0;0;0;30;0;0;0;0;40;0;0;0;0;0;0;4;0;0;0;0;0;0;0;0;0;0;0;85;0;0;0;0;20;0;0;0;0;0;0;0,5;0;0,5;0;0;0;0;0;0;0;0;0;0;0;0;0;0;0;0;0;0;3;0;0;0;0;0;0;0;0;0;0;0;0;0;0;0;0;0;0;0;0;0;0;0;0;0;0;5,5;0;0;0;0;0;0;2,8;0;0;291,3;0;0;0;0;0;0;0;0;0;0;0;0;0;0;0;0;0;0;0;0;0;0;Krupp F2000;0,85;Collin;injection huile;99999;999999;999999;160;170;175;180;185;190;200;200;200;999999;999999;999999;999999;999999;200;200;200;99999;999999;999999;99999;999999;999999;99999;999999;999999;999999;999999;999999;999999;999999;999999;999999;999999;99999;99999;99999;99999;99999;99999;1000;999999;999999;99999;999999;12;99999;999999;99999;99999;200;15;56;210;Teach Line;1 nuit � 60�C;99999;160;185-185-180-175-170;63;19;99999;999999;62;99999;0,91;7,1;373;0,5;0,8;1,2;99999;2,4;26;99999;99999;35;99999
QM-318-J;0;0;0;0;0;0;100;0;0;0;0;0;30;0;0;0;0;40;0;0;0;0;0;0;0;0;0;0;0;0;0;0;0;0;0;0;85;0;0;0;0;20;0;0;0;0;0;0;0,5;0;0,5;0;0;0;0;0;0;0;0;0,4;1,2;0,4;1;0;0;0;0;0;0;3;0;0;0;0;2;0;0;0;0;0;0;0;0;0;0;0;0;0;0;0;0;0;0;0;0;0;5,5;0;0;0;0;0;0;2,8;0;0;292,3;0;0;0;0;0;0;0;0;0;0;0;0;0;0;0;0;0;0;0;0;0;0;Krupp F2000;0,85;Collin;injection huile;99999;999999;999999;160;170;175;180;185;190;200;200;200;999999;999999;999999;999999;999999;200;200;200;99999;999999;999999;99999;999999;999999;99999;999999;999999;999999;999999;999999;999999;999999;999999;999999;999999;99999;99999;99999;99999;99999;99999;1000;999999;999999;99999;999999;12;99999;999999;99999;99999;200;16;59;210;Teach Line;1 nuit � 60�C;99999;160;185-185-180-175-170;64;18;99999;999999;60;99999;0,92;7,1;445;0,5;0,7;1,1;99999;2,1;31;99999;99999;37;99999
QM-318-K;0;0;0;0;0;0;100;0;0;0;0;0;30;0;0;0;0;40;0;0;0;0;0;0;0;0;0;0;0;0;0;0;0;0;0;0;85;0;0;0;0;20;0;0;0;0;0;0;0,5;0;0,5;0;0;0;0;0;0;0;0;0,4;1,2;0,4;1;0;0;0;0;0;0;3;0;0;0;0;0;1;0;0;0;0;0;0;0;0;0;0;0;0;0;0;0;0;0;0;0;0;5,5;0;0;0;0;0;0;2,8;0;0;291,3;0;0;0;0;0;0;0;0;0;0;0;0;0;0;0;0;0;0;0;0;0;0;Krupp F2000;0,85;Collin;injection huile;99999;999999;999999;160;170;175;180;185;190;200;200;200;999999;999999;999999;999999;999999;200;200;200;99999;999999;999999;99999;999999;999999;99999;999999;999999;999999;999999;999999;999999;999999;999999;999999;999999;99999;99999;99999;99999;99999;99999;1000;999999;999999;99999;999999;12;99999;999999;99999;99999;200;15,5;59;210;Teach Line;1 nuit � 60�C;99999;160;185-185-180-175-170;64;17,5;99999;999999;60;99999;0,91;7,7;407;0,5;0,8;1,1;99999;2,3;29;99999;99999;36;99999
QM-318-L;0;0;0;0;0;0;100;0;0;0;0;0;30;0;0;0;0;40;0;0;0;0;0;0;0;0;0;0;0;0;0;0;0;0;0;0;85;0;0;0;0;20;0;0;0;0;0;0;0,5;0;0,5;0;0;0;0;0;0;0;0;0,4;1,2;0,4;1;0;0;0;0;0;0;3;0;0;0;0;0;2;0;0;0;0;0;0;0;0;0;0;0;0;0;0;0;0;0;0;0;0;5,5;0;0;0;0;0;0;2,8;0;0;292,3;0;0;0;0;0;0;0;0;0;0;0;0;0;0;0;0;0;0;0;0;0;0;Krupp F2000;0,85;Collin;injection huile;99999;999999;999999;160;170;175;180;185;190;200;200;200;999999;999999;999999;999999;999999;200;200;200;99999;999999;999999;99999;999999;999999;99999;999999;999999;999999;999999;999999;999999;999999;999999;999999;999999;99999;99999;99999;99999;99999;99999;1000;999999;999999;99999;999999;12;99999;999999;99999;99999;200;15,5;59;211;Teach Line;1 nuit � 60�C;99999;160;185-185-180-175-170;63;17,5;99999;999999;61;99999;0,92;7,6;392;0,5;0,8;1,1;99999;2,3;25;99999;99999;34;99999
QM-319-A;0;0;0;0;0;0;100;0;0;0;0;0;30;0;0;0;0;40;0;0;0;0;0;0;0;0;0;0;0;0;0;0;0;0;0;0;85;0;0;0;0;20;0;0;0;0;0;0;0;0,5;0,5;0;0;0,4;0;0;0;0,4;0;0;0;0;0;0;0;0;0;0;0;3;0;0;0;0;0;0;0;0;0;0;0;0;0;0;0;0;0;0;0;0;0;0;0;0;0;0;5,5;0;0;0;0;0;0;2,8;0;0;288,1;0;0;0;0;0;0;0;0;0;0;0;0;0;0;0;0;0;0;0;0;0;0;Krupp F2000;0,75;Collin;injection huile;99999;999999;999999;165;170;175;180;185;190;200;200;200;999999;999999;999999;999999;999999;200;200;200;99999;999999;999999;99999;999999;999999;99999;999999;999999;999999;999999;999999;999999;999999;999999;999999;999999;99999;99999;99999;99999;99999;99999;1000;999999;999999;99999;999999;12;99999;999999;99999;99999;200;16;35;211;Teach Line;1 nuit � 60�C;99999;160;200-200-190-185-180;52;18;99999;999999;63;99999;0,91;6,9;404;0,5;0,8;1,1;99999;2,2;22;99999;99999;40;99999
QM-319-B;0;0;0;0;0;0;100;0;0;0;0;0;30;0;0;0;0;40;0;0;0;0;0;0;0;0;0;0;0;0;0;0;0;0;0;0;85;0;0;0;0;20;0;0;0;0;0;0;0;0,5;0,5;0;0;0,4;0;0;0;0,4;0;0;0;0;0;0;0;0;0;0;0;3;0;0;0;0;0;0;0;0;0;0;0;0;0;0;0;0;0;0;0;0;0;0;0;0;0;0;5,5;0;0;0;0;0;0;2,8;0;0;288,1;0;0;0;0;0;0;0;0;0;0;0;0;0;0;0;0;0;0;0;0;0;0;Krupp F2000;0,8;Collin;injection huile;99999;999999;999999;165;170;175;180;185;190;200;200;200;999999;999999;999999;999999;999999;200;200;200;99999;999999;999999;99999;999999;999999;99999;999999;999999;999999;999999;999999;999999;999999;999999;999999;999999;99999;99999;99999;99999;99999;99999;1000;999999;999999;99999;999999;12;99999;999999;99999;99999;200;16;39;211;Teach Line;1 nuit � 60�C;99999;160;200-200-190-185-180;57;18,5;99999;999999;63;99999;0,91;6,9;379;0,5;0,7;1,1;99999;2,3;24;99999;99999;43;99999
QM-319-C;0;0;0;0;0;0;100;0;0;0;0;0;30;0;0;0;0;40;0;0;0;0;0;0;0;0;0;0;0;0;0;0;0;0;0;0;85;0;0;0;0;20;0;0;0;0;0;0;0;0,5;0,5;0;0;0,4;0;0;0;0,4;0;0;0;0;0;0;0;0;0;0;0;3;0;0;0;0;0;0;0;0;0;0;0;0;0;0;0;0;0;0;0;0;0;0;0;0;0;0;5,5;0;0;0;0;0;0;2,8;0;0;288,1;0;0;0;0;0;0;0;0;0;0;0;0;0;0;0;0;0;0;0;0;0;0;Krupp F2000;0,85;Collin;injection huile;99999;999999;999999;165;170;175;180;185;190;200;200;200;999999;999999;999999;999999;999999;200;200;200;99999;999999;999999;99999;999999;999999;99999;999999;999999;999999;999999;999999;999999;999999;999999;999999;999999;99999;99999;99999;99999;99999;99999;1000;999999;999999;99999;999999;12;99999;999999;99999;99999;200;15;39;211;Teach Line;1 nuit � 60�C;99999;160;200-200-190-185-180;55;18,5;99999;999999;59;99999;0,91;6,1;393;0,4;0,6;0,9;99999;2;23;99999;99999;42;99999
QM-319-D;0;0;0;0;0;0;100;0;0;0;0;0;30;0;0;0;0;40;0;0;0;0;0;0;0;0;0;0;0;0;0;0;0;0;0;0;85;0;0;0;0;20;0;0;0;0;0;0;0;0,5;0,5;0;0;0,4;0;0;0;0,4;0;0;0;0;0;0;0;0;0;0;0;3;0;0;0;0;0;0;0;0;0;0;0;0;0;0;0;0;0;0;0;0;0;0;0;0;0;0;5,5;0;0;0;0;0;0;2,8;0;0;288,1;0;0;0;0;0;0;0;0;0;0;0;0;0;0;0;0;0;0;0;0;0;0;Krupp F2000;0,75;Collin;injection huile;99999;999999;999999;165;170;175;180;185;190;200;200;200;999999;999999;999999;999999;999999;200;200;200;99999;999999;999999;99999;999999;999999;99999;999999;999999;999999;999999;999999;999999;999999;999999;999999;999999;99999;99999;99999;99999;99999;99999;1000;999999;999999;99999;999999;12;99999;999999;99999;99999;200;13,5;33;210;Teach Line;1 nuit � 60�C;99999;160;200-200-190-185-180;48;18,5;99999;999999;60;99999;0,92;6,6;422;0,4;0,6;1;99999;2;21;99999;99999;38;99999
QM-319-E;0;0;0;0;0;0;100;0;0;0;0;0;30;0;0;0;0;40;0;0;0;0;0;0;0;0;0;0;0;0;0;0;0;0;0;0;85;0;0;0;0;20;0;0;0;0;0;0;0;0,5;0,5;0;0;0,4;0;0;0;0,4;0;0;0;0;0;0;0;0;0;0;0;3;0;0;0;0;0;0;0;0;0;0;0;0;0;0;0;0;0;0;0;0;0;0;0;0;0;0;5,5;0;0;0;0;0;0;2,8;0;0;288,1;0;0;0;0;0;0;0;0;0;0;0;0;0;0;0;0;0;0;0;0;0;0;Krupp F2000;0,8;Collin;injection huile;99999;999999;999999;165;170;175;180;185;190;200;200;200;999999;999999;999999;999999;999999;200;200;200;99999;999999;999999;99999;999999;999999;99999;999999;999999;999999;999999;999999;999999;999999;999999;999999;999999;99999;99999;99999;99999;99999;99999;1000;999999;999999;99999;999999;12;99999;999999;99999;99999;200;15;37;211;Teach Line;1 nuit � 60�C;99999;160;200-200-190-185-180;54;18,5;99999;999999;59;99999;0,91;6,4;403;0,4;0,6;0,9;99999;2;21;99999;99999;36;99999
QM-319-F;0;0;0;0;0;0;100;0;0;0;0;0;30;0;0;0;0;40;0;0;0;0;0;0;0;0;0;0;0;0;0;0;0;0;0;0;85;0;0;0;0;20;0;0;0;0;0;0;0;0,5;0,5;0;0;0,4;0;0;0;0,4;0;0;0;0;0;0;0;0;0;0;0;3;0;0;0;0;0;0;0;0;0;0;0;0;0;0;0;0;0;0;0;0;0;0;0;0;0;0;0;5,5;0;0;0;0;0;2,8;0;0;288,1;0;0;0;0;0;0;0;0;0;0;0;0;0;0;0;0;0;0;0;0;0;0;Krupp F2000;0,75;Collin;injection huile;99999;999999;999999;165;170;175;180;185;190;200;200;200;999999;999999;999999;999999;999999;200;200;200;99999;999999;999999;99999;999999;999999;99999;999999;999999;999999;999999;999999;999999;999999;999999;999999;999999;99999;99999;99999;99999;99999;99999;1000;999999;999999;99999;999999;12;99999;999999;99999;99999;200;14;35;210;Teach Line;1 nuit � 60�C;99999;160;200-200-190-185-180;52;19;99999;999999;61;99999;0,91;6,3;392;0,4;0,7;1,1;99999;2,2;24;99999;99999;42;99999
QM-319-G;0;0;0;0;0;0;100;0;0;0;0;0;30;0;0;0;0;40;0;0;0;0;0;0;0;0;0;0;0;0;0;0;0;0;0;0;85;0;0;0;0;20;0;0;0;0;0;0;0;0,5;0,5;0;0;0,4;0;0;0;0,4;0;0;0;0;0;0;0;0;0;0;0;3;0;0;0;0;0;0;0;0;0;0;0;0;0;0;0;0;0;0;0;0;0;0;0;0;0;0;0;0;6,7;0;0;0;0;3,8;0;0;290,3;0;0;0;0;0;0;0;0;0;0;0;0;0;0;0;0;0;0;0;0;0;0;Krupp F2000;0,75;Collin;injection huile;99999;999999;999999;165;170;175;180;185;190;200;200;200;999999;999999;999999;999999;999999;200;200;200;99999;999999;999999;99999;999999;999999;99999;999999;999999;999999;999999;999999;999999;999999;999999;999999;999999;99999;99999;99999;99999;99999;99999;1000;999999;999999;99999;999999;12;99999;999999;99999;99999;200;15,5;43;211;Teach Line;1 nuit � 60�C;99999;160;200-200-190-185-180;60;19;99999;999999;62;99999;0,91;6,7;346;0,5;0,8;1,2;99999;2,4;21;99999;99999;35;99999
QM-319-H;0;0;0;0;0;0;100;0;0;0;0;0;30;0;0;0;0;40;0;0;0;0;0;0;0;0;0;0;0;0;0;0;0;0;0;0;85;0;0;0;0;20;0;0;0;0;0;0;0;0,5;0,5;0;0;0,4;0;0;0;0,4;0;0;0;0;0;0;0;0;0;0;0;3;0;0;0;0;0;0;0;0;0;0;0;0;0;0;0;0;0;0;0;0;0;0;0;0;0;0;5,5;0;0;2,8;0;0;0;0;0;0;288,1;0;0;0;0;0;0;0;0;0;0;0;0;0;0;0;0;0;0;0;0;0;0;Krupp F2000;0,75;Collin;injection huile;99999;999999;999999;165;170;175;180;185;190;200;200;200;999999;999999;999999;999999;999999;200;200;200;99999;999999;999999;99999;999999;999999;99999;999999;999999;999999;999999;999999;999999;999999;999999;999999;999999;99999;99999;99999;99999;99999;99999;1000;999999;999999;99999;999999;12;99999;999999;99999;99999;200;14;36;211;Teach Line;1 nuit � 60�C;99999;160;200-200-190-185-180;50;19;99999;999999;61;99999;0,91;5,3;306;0,4;0,7;1;99999;2,3;23;99999;99999;33;99999
QM-319-I;0;0;0;0;0;0;100;0;0;0;0;0;30;0;0;0;0;40;0;0;0;0;0;0;0;0;0;0;0;0;0;0;0;0;0;0;85;0;0;0;0;20;0;0;0;0;0;0;0;0,5;0,5;0;0;0,4;0;0;0;0,4;0;0;0;0;0;0;0;0;0;0;0;3;0;0;0;0;0;0;0;0;0;0;0;0;0;0;0;0;0;0;0;0;0;0;0;0;0;0;5,5;0;0;4,5;0;0;0;0;0;0;289,8;0;0;0;0;0;0;0;0;0;0;0;0;0;0;0;0;0;0;0;0;0;0;Krupp F2000;0,75;Collin;injection huile;99999;999999;999999;165;170;175;180;185;190;200;200;200;999999;999999;999999;999999;999999;200;200;200;99999;999999;999999;99999;999999;999999;99999;999999;999999;999999;999999;999999;999999;999999;999999;999999;999999;99999;99999;99999;99999;99999;99999;1000;999999;999999;99999;999999;12;99999;999999;99999;99999;200;14;36;211;Teach Line;1 nuit � 60�C;99999;160;200-200-190-185-180;51;19;99999;999999;62;99999;0,91;6,1;330;0,5;0,7;1,1;99999;2,4;22;99999;99999;36;99999
QM-319-J;0;0;0;0;0;0;100;0;0;0;0;0;30;0;0;0;0;40;0;0;0;0;0;0;0;0;0;0;0;0;0;0;0;0;0;0;85;0;0;0;0;20;0;0;0;0;0;0;0;0,5;0,5;0;0;0,4;0;0;0;0,4;0;0;0;0;0;0;0;0;0;0;0;3;0;0;0;0;0;0;0;0;0;0;0;0;0;0;0;0;0;0;0;0;0;0;0;0;0;0;5,5;0;0;0;2,8;0;0;0;0;0;288,1;0;0;0;0;0;0;0;0;0;0;0;0;0;0;0;0;0;0;0;0;0;0;Krupp F2000;0,75;Collin;injection huile;99999;999999;999999;165;170;175;180;185;190;200;200;200;999999;999999;999999;999999;999999;200;200;200;99999;999999;999999;99999;999999;999999;99999;999999;999999;999999;999999;999999;999999;999999;999999;999999;999999;99999;99999;99999;99999;99999;99999;1000;999999;999999;99999;999999;12;99999;999999;99999;99999;200;13,5;35;210;Teach Line;1 nuit � 60�C;99999;160;200-200-190-185-180;49;18,5;99999;999999;62;99999;0,91;6,3;360;0,4;0,7;1;99999;2,3;21;99999;99999;39;99999
QM-319-K;0;0;0;0;0;0;100;0;0;0;0;0;30;0;0;0;0;40;0;0;0;0;0;0;0;0;0;0;0;0;0;0;0;0;0;0;85;0;0;0;0;20;0;0;0;0;0;0;0;0,5;0,5;0;0;0,4;0;0;0;0,4;0;0;0;0;0;0;0;0;0;0;0;3;0;0;0;0;0;0;0;0;0;0;0;0;0;0;0;0;0;0;0;0;0;0;0;0;0;0;5,5;0;0;0;4,5;0;0;0;0;0;289,8;0;0;0;0;0;0;0;0;0;0;0;0;0;0;0;0;0;0;0;0;0;0;Krupp F2000;0,75;Collin;injection huile;99999;999999;999999;165;170;175;180;185;190;200;200;200;999999;999999;999999;999999;999999;200;200;200;99999;999999;999999;99999;999999;999999;99999;999999;999999;999999;999999;999999;999999;999999;999999;999999;999999;99999;99999;99999;99999;99999;99999;1000;999999;999999;99999;999999;12;99999;999999;99999;99999;200;14;36;210;Teach Line;1 nuit � 60�C;99999;160;200-200-190-185-180;51;18,5;99999;999999;63;99999;0,92;6,7;370;0,4;0,7;1,1;99999;2,4;18;99999;99999;42;99999
QM-319-L;0;0;0;0;0;0;100;0;0;0;0;0;30;0;0;0;0;40;0;0;0;0;0;0;0;0;0;0;0;0;0;0;0;0;0;0;85;0;0;0;0;20;0;0;0;0;0;0;0;0,5;0,5;0;0;0,4;0;0;0;0,4;0;0;0;0;0;0;0;0;0;0;0;3;0;0;0;0;0;0;0;0;0;0;0;0;0;0;0;0;0;0;0;0;0;0;0;0;0;0;5,5;0;0;0;0;0;2,8;0;0;0;288,1;0;0;0;0;0;0;0;0;0;0;0;0;0;0;0;0;0;0;0;0;0;0;Krupp F2000;0,75;Collin;injection huile;99999;999999;999999;165;170;175;180;185;190;200;200;200;999999;999999;999999;999999;999999;200;200;200;99999;999999;999999;99999;999999;999999;99999;999999;999999;999999;999999;999999;999999;999999;999999;999999;999999;99999;99999;99999;99999;99999;99999;1000;999999;999999;99999;999999;12;99999;999999;99999;99999;200;14;36;212;Teach Line;1 nuit � 60�C;99999;160;200-200-190-185-180;51;18,5;99999;999999;63;99999;0,91;7,3;413;0,4;0,7;1,1;99999;2,3;24;99999;99999;40;99999
QM-319-M;0;0;0;0;0;0;100;0;0;0;0;0;30;0;0;0;0;40;0;0;0;0;0;0;0;0;0;0;0;0;0;0;0;0;0;0;85;0;0;0;0;20;0;0;0;0;0;0;0;0,5;0,5;0;0;0,4;0;0;0;0,4;0;0;0;0;0;0;0;0;0;0;0;3;0;0;0;0;0;0;0;0;0;0;0;0;0;0;0;0;0;0;0;0;0;0;0;0;0;0;5,5;0;0;0;0;0;4,5;0;0;0;289,8;0;0;0;0;0;0;0;0;0;0;0;0;0;0;0;0;0;0;0;0;0;0;Krupp F2000;0,75;Collin;injection huile;99999;999999;999999;165;170;175;180;185;190;200;200;200;999999;999999;999999;999999;999999;200;200;200;99999;999999;999999;99999;999999;999999;99999;999999;999999;999999;999999;999999;999999;999999;999999;999999;999999;99999;99999;99999;99999;99999;99999;1000;999999;999999;99999;999999;12;99999;999999;99999;99999;200;14;38;211;Teach Line;1 nuit � 60�C;99999;160;200-200-190-185-180;53;19;99999;999999;63;99999;0,91;7,6;400;0,5;0,8;1,1;99999;2,4;20;99999;99999;32;99999
QM-319-N;0;0;0;0;0;0;100;0;0;0;0;0;30;0;0;0;0;40;0;0;0;0;0;0;0;0;0;0;0;0;0;0;0;0;0;0;85;0;0;0;0;20;0;0;0;0;0;0;0;0,5;0,5;0;0;0,4;0;0;0;0,4;0;0;0;0;0;0;0;0;0;0;0;3;0;0;0;0;0;0;0;0;0;0;0;0;0;0;0;0;0;0;0;0;0;0;0;0;0;0;5,5;0;0;0;0;0;0;2,8;0;0;288,1;0;0;0;0;0;0;0;0;0;0;0;0;0;0;0;0;0;0;0;0;0;0;Krupp F2000;0,8;Collin;injection huile;99999;999999;999999;165;170;175;180;185;190;200;200;200;999999;999999;999999;999999;999999;200;200;200;99999;999999;999999;99999;999999;999999;99999;999999;999999;999999;999999;999999;999999;999999;999999;999999;999999;99999;99999;99999;99999;99999;99999;1000;999999;999999;99999;999999;12;99999;999999;99999;99999;200;15;41;211;Teach Line;1 nuit � 60�C;99999;160;200-200-190-185-180;58;19;99999;999999;60;99999;0,91;5,6;330;0,4;0,6;1;99999;2,2;21;99999;99999;32;99999
QM-320-A;0;0;0;0;0;0;100;0;0;0;0;0;30;0;0;0;0;40;0;0;0;0;0;0;0;0;0;0;0;0;0;0;0;0;0;0;85;0;0;0;0;20;0;0;0;0;0;0;0;0,5;0,5;0;0;0,4;0;0;0;0,4;0;0;0;0;0;0;0;0;0;0;0;3;0;0;0;0;0;0;0;0;0;0;0;0;0;0;0;0;0;0;0;0;0;0;0;0;0;0;5,5;0;0;0;0;0;0;2,8;0;0;288,1;0;0;0;0;0;0;0;0;0;0;0;0;0;0;0;0;0;0;0;0;0;0;Krupp F2000;0,8;Collin;injection huile;99999;999999;999999;165;170;175;180;185;190;200;200;200;999999;999999;999999;999999;999999;200;200;200;99999;999999;999999;99999;999999;999999;99999;999999;999999;999999;999999;999999;999999;999999;999999;999999;999999;99999;99999;99999;99999;99999;99999;800;999999;999999;99999;999999;11;99999;999999;99999;99999;180;17;34;211;Teach Line;1 nuit � 60�C;99999;160;200-200-190-185-180;54;18,5;99999;999999;61;99999;0,92;7,8;493;0,5;0,8;1,1;99999;2,2;19;99999;99999;33;38
QM-320-B;0;0;0;0;0;0;100;0;0;0;0;0;30;0;0;0;0;40;0;0;0;0;0;0;0;0;0;0;0;0;0;0;0;0;0;0;85;0;0;0;0;20;0;0;0;0;0;0;0;0,5;0,5;0;0;0,4;0;0;0;0,4;0;0;0;0;0;0;0;0;0;0;0;3;0;0;0;0;0;0;0;0;0;0;0;0;0;0;0;0;0;0;0;0;0;0;0;0;0;0;5,5;0;0;2,8;0;0;0;0;0;0;288,1;0;0;0;0;0;0;0;0;0;0;0;0;0;0;0;0;0;0;0;0;0;0;Krupp F2000;0,8;Collin;injection huile;99999;999999;999999;165;170;175;180;185;190;200;200;200;999999;999999;999999;999999;999999;200;200;200;99999;999999;999999;99999;999999;999999;99999;999999;999999;999999;999999;999999;999999;999999;999999;999999;999999;99999;99999;99999;99999;99999;99999;800;999999;999999;99999;999999;11;99999;999999;99999;99999;180;16;34;210;Teach Line;1 nuit � 60�C;99999;160;200-200-190-185-180;53,5;19,5;99999;999999;62;99999;0,92;7,5;421;0,4;0,7;1,1;99999;2,3;20;99999;99999;43;49
QM-320-C;0;0;0;0;0;0;100;0;0;0;0;0;30;0;0;0;0;40;0;0;0;0;0;0;0;0;0;0;0;0;0;0;0;0;0;0;85;0;0;0;0;20;0;0;0;0;0;0;0;0,5;0,5;0;0;0,4;0;0;0;0,4;0;0;0;0;0;0;0;0;0;0;0;3;0;0;0;0;0;0;0;0;0;0;0;0;0;0;0;0;0;0;0;0;0;0;0;0;0;0;5,5;0;0;1,4;0;0;0;0;0;0;286,7;0;0;0;0;0;0;0;0;0;0;0;0;0;0;0;0;0;0;0;0;0;0;Krupp F2000;0,8;Collin;injection huile;99999;999999;999999;165;170;175;180;185;190;200;200;200;999999;999999;999999;999999;999999;200;200;200;99999;999999;999999;99999;999999;999999;99999;999999;999999;999999;999999;999999;999999;999999;999999;999999;999999;99999;99999;99999;99999;99999;99999;800;999999;999999;99999;999999;11;99999;999999;99999;99999;180;16;35;210;Teach Line;1 nuit � 60�C;99999;160;200-200-190-185-180;53;18;99999;999999;61;99999;0,92;7,8;449;0,4;0,7;1,1;99999;2,2;19;99999;99999;39;99999
QM-320-D;0;0;0;0;0;0;100;0;0;0;0;0;30;0;0;0;0;40;0;0;0;0;0;0;0;0;0;0;0;0;0;0;0;0;0;0;85;0;0;0;0;20;0;0;0;0;0;0;0;0,5;0,5;0;0;0,4;0;0;0;0,4;0;0;0;0;0;0;0;0;0;0;0;3;0;0;0;0;0;0;0;0;0;0;0;0;0;0;0;0;0;0;0;0;0;0;0;0;0;0;5,5;0;0;0;0;0;4,5;0;0;0;289,8;0;0;0;0;0;0;0;0;0;0;0;0;0;0;0;0;0;0;0;0;0;0;Krupp F2000;0,8;Collin;injection huile;99999;999999;999999;165;170;175;180;185;190;200;200;200;999999;999999;999999;999999;999999;200;200;200;99999;999999;999999;99999;999999;999999;99999;999999;999999;999999;999999;999999;999999;999999;999999;999999;999999;99999;99999;99999;99999;99999;99999;800;999999;999999;99999;999999;11;99999;999999;99999;99999;180;16;41;210;Teach Line;1 nuit � 60�C;99999;160;200-200-190-185-180;61;18;99999;999999;62;99999;0,92;8,2;413;0,5;0,8;1,1;99999;2,4;20;99999;99999;36;99999
QM-320-E;0;0;0;0;0;0;100;0;0;0;0;0;30;0;0;0;0;40;0;0;0;0;0;0;0;0;0;0;0;0;0;0;0;0;0;0;85;0;0;0;0;20;0;0;0;0;0;0;0;0,5;0,5;0;0;0,4;0;0;0;0,4;0;0;0;0;0;0;0;0;0;0;0;3;0;0;0;0;0;0;0;0;0;0;0;0;0;0;0;0;0;0;0;0;0;0;0;0;0;0;5,5;0;0;0;0;0;5,5;0;0;0;290,8;0;0;0;0;0;0;0;0;0;0;0;0;0;0;0;0;0;0;0;0;0;0;Krupp F2000;0,8;Collin;injection huile;99999;999999;999999;165;170;175;180;185;190;200;200;200;999999;999999;999999;999999;999999;200;200;200;99999;999999;999999;99999;999999;999999;99999;999999;999999;999999;999999;999999;999999;999999;999999;999999;999999;99999;99999;99999;99999;99999;99999;800;999999;999999;99999;999999;11;99999;999999;99999;99999;180;16;43;210;Teach Line;1 nuit � 60�C;99999;160;200-200-190-185-180;63;18,5;99999;999999;63;99999;0,92;8,1;395;0,4;0,7;1,1;99999;2,4;17;99999;99999;30;35
QM-320-F;0;0;0;0;0;0;100;0;0;0;0;0;30;0;0;0;0;40;0;0;0;0;0;0;0;0;0;0;0;0;0;0;0;0;0;0;85;0;0;0;0;20;0;0;0;0;0;0;0;0,5;0,5;0;0;0,4;0;0;0;0,4;0;0;0;0;0;0;0;0;0;0;0;3;0;0;0;0;0;0;0;0;0;0;0;0;0;0;0;0;0;0;0;0;0;0;0;0;0;0;4,5;0;0;0;0;0;0;2,3;0;0;286,6;0;0;0;0;0;0;0;0;0;0;0;0;0;0;0;0;0;0;0;0;0;0;Krupp F2000;0,8;Collin;injection huile;99999;999999;999999;165;170;175;180;185;190;200;200;200;999999;999999;999999;999999;999999;200;200;200;99999;999999;999999;99999;999999;999999;99999;999999;999999;999999;999999;999999;999999;999999;999999;999999;999999;99999;99999;99999;99999;99999;99999;800;999999;999999;99999;999999;11;99999;999999;99999;99999;180;15;38;210;Teach Line;1 nuit � 60�C;99999;160;200-200-190-185-180;57;18,5;99999;999999;60;99999;0,92;8;473;0,4;0,6;1;99999;2,1;18;99999;99999;32;40
QM-320-I;0;0;0;0;0;0;100;0;0;0;0;0;30;0;0;0;0;0;0;0;0;0;0;0;0;0;0;0;0;0;0;0;0;0;0;0;85;0;0;0;0;0;0;0;0;0;0;65;0;0,5;0,5;0;0;0,4;0;0;0;0,4;0;0;0;0;0;0;0;0;0;0;0;3;0;0;0;0;0;0;0;0;0;0;0;0;0;0;0;0;0;0;0;0;0;0;0;0;0;0;5,5;0;0;0;0;0;0;2,8;0;0;293,1;0;0;0;0;0;0;0;0;0;0;0;0;0;0;0;0;0;0;0;0;0;0;Krupp F2000;0,8;Collin;injection huile;99999;999999;999999;165;170;175;180;185;190;200;200;200;999999;999999;999999;999999;999999;200;200;200;99999;999999;999999;99999;999999;999999;99999;999999;999999;999999;999999;999999;999999;999999;999999;999999;999999;99999;99999;99999;99999;99999;99999;800;999999;999999;99999;999999;11;99999;999999;99999;99999;180;15;38;210;Teach Line;1 nuit � 60�C;99999;160;200-200-190-185-180;56;18;99999;999999;61;99999;0,92;7,1;432;0,5;0,8;1,1;99999;2,2;21;99999;99999;37;99999
QM-320-J;0;0;0;0;0;0;100;0;0;0;0;0;30;0;0;0;0;40;0;0;0;0;0;0;0;0;0;0;0;0;0;0;0;0;0;0;85;0;0;0;0;20;0;0;0;0;0;0;0;0,5;0,5;0;0;0,4;0;0;0;0,4;0;0;0;0;0;0;0;0;0;0;0;3;0;0;0;0;0;0;0;0;0;0;0;0;0;0;0;0;0;0;0;0;0;0;0;0;0;0;5,5;0;0;2,8;0;0;0;0;0;0;288,1;0;0;0;0;0;0;0;0;0;0;0;0;0;0;0;0;0;0;0;0;0;0;Krupp F2000;0,8;Collin;injection huile;99999;999999;999999;165;170;175;180;185;190;200;200;200;999999;999999;999999;999999;999999;200;200;200;99999;999999;999999;99999;999999;999999;99999;999999;999999;999999;999999;999999;999999;999999;999999;999999;999999;99999;99999;99999;99999;99999;99999;800;999999;999999;99999;999999;11;99999;999999;99999;99999;180;15;36;210;Teach Line;1 nuit � 60�C;99999;160;200-200-190-185-180;53;18;99999;999999;61;99999;0,92;7,5;426;0,4;0,7;1;99999;2,2;99999;99999;99999;34;38
QM-320-K;0;0;0;0;0;0;100;0;0;0;0;0;30;0;0;0;0;40;0;0;0;0;0;0;0;0;0;0;0;0;0;0;0;0;0;0;85;0;0;0;0;20;0;0;0;0;0;0;0;0,5;0,5;0;0;0,4;0;0;0;0,4;0;0;0;0;0;0;0;0;0;0;0;3;0;0;0;0;0;0;0;0;0;0;0;0;0;0;0;0;0;0;0;0;0;0;0;0;0;0;5,5;0;0;0;0;4,5;0;0;0;0;289,8;0;0;0;0;0;0;0;0;0;0;0;0;0;0;0;0;0;0;0;0;0;0;Krupp F2000;0,8;Collin;injection huile;99999;999999;999999;165;170;175;180;185;190;200;200;200;999999;999999;999999;999999;999999;200;200;200;99999;999999;999999;99999;999999;999999;99999;999999;999999;999999;999999;999999;999999;999999;999999;999999;999999;99999;99999;99999;99999;99999;99999;800;999999;999999;99999;999999;11;99999;999999;99999;99999;180;16;41;213;Teach Line;1 nuit � 60�C;99999;160;200-200-190-185-180;57;18;99999;999999;62;99999;0,91;8,5;428;0,4;0,7;1,1;99999;2,4;20;99999;99999;31;36
QM-320-L;0;0;0;0;0;0;100;0;0;0;0;0;30;0;0;0;0;40;0;0;0;0;0;0;0;0;0;0;0;0;0;0;0;0;0;0;85;0;0;0;0;20;0;0;0;0;0;0;0;0,5;0,5;0;0;0,4;0;0;0;0,4;0;0;0;0;0;0;0;0;0;0;0;6;0;0;0;0;0;0;0;0;0;0;0;0;0;0;0;0;0;0;0;0;0;0;0;0;0;0;5,5;0;0;0;0;0;0;2,8;0;0;291,1;0;0;0;0;0;0;0;0;0;0;0;0;0;0;0;0;0;0;0;0;0;0;Krupp F2000;0,8;Collin;injection huile;99999;999999;999999;165;170;175;180;185;190;200;200;200;999999;999999;999999;999999;999999;200;200;200;99999;999999;999999;99999;999999;999999;99999;999999;999999;999999;999999;999999;999999;999999;999999;999999;999999;99999;99999;99999;99999;99999;99999;800;999999;999999;99999;999999;11;99999;999999;99999;99999;180;15;38;210;Teach Line;1 nuit � 60�C;99999;160;200-200-190-185-180;50;17;99999;999999;60;99999;0,92;7,6;461;0,5;0,8;1,1;99999;2,2;20;99999;99999;34;36
QM-320-M;0;0;0;0;0;0;100;0;0;0;0;0;30;0;0;0;0;40;0;0;0;0;0;0;0;0;0;0;0;0;0;0;0;0;0;0;85;0;0;0;0;20;0;0;0;0;0;0;0;0;0,5;0;0;0,4;0;0;0;0,4;0;0;0;0;0;0;0;0;0;0;0;3;0;0;0;0;0;0;0;0;0;0;0;0;0;0;0;0;0;0;0;0;0;0;0;0;0;0;0;0;6,7;0;0;0;5;0;0;0;291;0;0;0;0;0;0;0;0;0;0;0;0;0;0;0;0;0;0;0;0;0;0;Krupp F2000;0,8;Collin;injection huile;99999;999999;999999;165;170;175;180;185;190;200;200;200;999999;999999;999999;999999;999999;200;200;200;99999;999999;999999;99999;999999;999999;99999;999999;999999;999999;999999;999999;999999;999999;999999;999999;999999;99999;99999;99999;99999;99999;99999;800;999999;999999;99999;999999;11;99999;999999;99999;99999;180;16;45;211;Teach Line;1 nuit � 60�C;99999;160;200-200-190-185-180;60;17,5;99999;999999;61;99999;0,92;8,5;400;0,4;0,7;1,1;99999;2,5;19;99999;99999;34;99999
QM-321-A;0;0;0;0;0;0;100;0;0;0;0;0;30;0;0;0;0;40;0;0;0;0;0;0;0;0;0;0;0;0;0;0;0;0;0;0;85;0;0;0;0;20;0;0;0;0;0;0;0;0,5;0,5;0;0,4;0;0;0;0;0,4;0;0;0;0;0;0;0;0;0;0;0;3;0;0;0;0;0;0;0;0;0;0;0;0;0;0;0;0;0;0;0;0;0;0;0;0;0;0;5,5;0;0;0;0;0;0;2,8;0;0;288,1;0;0;0;0;0;0;0;0;0;0;0;0;0;0;0;0;0;0;0;0;0;0;Krupp F2000;0,8;Collin;injection huile;99999;999999;999999;165;170;175;180;185;190;200;200;200;999999;999999;999999;999999;999999;200;200;200;99999;999999;999999;99999;999999;999999;99999;999999;999999;999999;999999;999999;999999;999999;999999;999999;999999;99999;99999;99999;99999;99999;99999;800;999999;999999;99999;999999;11;99999;999999;99999;99999;99999;16;38;211;Teach Line;5h70�C;99999;160;200-200-190-185-180;57,5;18;99999;999999;62;99999;0,91;7,4;412;0,5;0,8;1,1;99999;2,3;99999;34;99999;39;37
QM-321-BC;0;0;0;0;0;0;100;0;0;0;0;0;30;0;0;0;0;40;0;0;0;0;0;0;0;0;0;0;0;0;0;0;0;0;0;0;85;0;0;0;0;20;0;0;0;0;0;0;0;0,5;0,5;0;0,4;0;0;0;0;0,4;0;0;0;0;0;0;0;0;0;0;0;3;0;0;0;0;0;0;0;0;0;0;0;0;0;0;0;0;0;0;0;0;0;0;0;0;0;0;5,5;0;0;0;0;0;0;2,8;0;0;288,1;0;0;0;0;0;0;0;0;0;0;0;0;0;0;0;0;0;0;0;0;0;0;Krupp F2000;0,8;Collin;injection huile;99999;999999;999999;165;170;175;180;185;190;200;200;200;999999;999999;999999;999999;999999;200;200;200;99999;999999;999999;99999;999999;999999;99999;999999;999999;999999;999999;999999;999999;999999;999999;999999;999999;99999;99999;99999;99999;99999;99999;800;999999;999999;99999;999999;11;99999;999999;99999;99999;99999;16;40;210;Teach Line;5h70�C;99999;160;200-200-190-185-180;61,5;18;99999;999999;60;99999;0,91;6,7;383;0,5;0,7;1;99999;2,1;99999;32;99999;37;35
QM-321-BC1;0;0;0;0;0;0;100;0;0;0;0;0;30;0;0;0;0;40;0;0;0;0;0;0;0;0;0;0;0;0;0;0;0;0;0;0;85;0;0;0;0;20;0;0;0;0;0;0;0;0,5;0,5;0;0,4;0;0;0;0;0,4;0;0;0;0;0;0;0;0;0;0;0;3;0;0;0;0;0;0;0;0;0;0;0;0;0;0;0;0;0;0;0;0;0;0;0;0;0;0;5,5;0;0;0;0;0;0;2,8;0;0;288,1;0;0;0;0;0;0;0;0;0;0;0;0;0;0;0;0;0;0;0;0;0;0;Krupp F2000;0,8;Collin;injection huile;99999;999999;999999;165;170;175;180;185;190;200;200;200;999999;999999;999999;999999;999999;200;200;200;99999;999999;999999;99999;999999;999999;99999;999999;999999;999999;999999;999999;999999;999999;999999;999999;999999;99999;99999;99999;99999;99999;99999;800;999999;999999;99999;999999;11;99999;999999;99999;99999;99999;16;38;211;Teach Line;5h70�C;99999;160;200-200-190-185-180;58;18;99999;999999;63;99999;0,91;7,8;411;0,6;0,9;1,2;99999;2,5;99999;33;99999;39;37
QM-321-BC2;0;0;0;0;0;0;100;0;0;0;0;0;30;0;0;0;0;40;0;0;0;0;0;0;0;0;0;0;0;0;0;0;0;0;0;0;85;0;0;0;0;20;0;0;0;0;0;0;0;0,5;0,5;0;0,4;0;0;0;0;0,4;0;0;0;0;0;0;0;0;0;0;0;3;0;0;0;0;0;0;0;0;0;0;0;0;0;0;0;0;0;0;0;0;0;0;0;0;0;0;5,5;0;0;0;0;0;0;2,8;0;0;288,1;0;0;0;0;0;0;0;0;0;0;0;0;0;0;0;0;0;0;0;0;0;0;Krupp F2000;0,8;Collin;injection huile;99999;999999;999999;165;170;175;180;185;190;200;200;200;999999;999999;999999;999999;999999;200;200;200;99999;999999;999999;99999;999999;999999;99999;999999;999999;999999;999999;999999;999999;999999;999999;999999;999999;99999;99999;99999;99999;99999;99999;800;999999;999999;99999;999999;11;99999;999999;99999;99999;99999;15;38;211;Teach Line;5h70�C;99999;160;200-200-190-185-180;48;12,5;99999;999999;61;99999;0,91;5,9;344;0,5;0,7;1,1;99999;2,2;99999;32;99999;38;36
QM-321-D;0;0;0;0;0;0;100;0;0;0;0;0;30;0;0;0;0;40;0;0;0;0;0;0;0;0;0;0;0;0;0;0;0;0;0;0;85;0;0;0;10;20;0;0;0;0;0;0;0;0,5;0,5;0;0,4;0;0;0;0;0,4;0;0;0;0;0;0;0;0;0;0;0;3;0;0;0;0;0;0;0;0;0;0;0;0;0;0;0;0;0;0;0;0;0;0;0;0;0;0;5,5;0;0;0;0;0;0;2,8;0;0;298,1;0;0;0;0;0;0;0;0;0;0;0;0;0;0;0;0;0;0;0;0;0;0;Krupp F2000;0,8;Collin;injection huile;99999;999999;999999;165;170;175;180;185;190;200;200;200;999999;999999;999999;999999;999999;200;200;200;99999;999999;999999;99999;999999;999999;99999;999999;999999;999999;999999;999999;999999;999999;999999;999999;999999;99999;99999;99999;99999;99999;99999;800;999999;999999;99999;999999;11;99999;999999;99999;99999;99999;16;41;211;Teach Line;5h70�C;99999;160;200-200-190-185-180;59,5;18,5;99999;999999;63;99999;0,93;7,7;403;0,6;0,8;1,2;99999;2,4;99999;39;99999;37;39
QM-321-E;0;0;0;0;0;0;100;0;0;0;0;0;30;0;0;0;0;40;0;0;0;0;0;0;0;0;0;0;0;0;0;0;0;0;0;0;85;0;0;0;0;20;0;0;0;0;0;0;0;0;0;0;0,4;0;0;0;0;0,4;0;0;0;0;0;0;0;0;0;0;0;0;0;0;0;0;0;0;0;0;0;0;0;0;0;0;0;0;0;0;0;0;0;0;0;0;0;0;5,5;0;0;0;0;0;0;2,8;0;0;284,1;0;0;0;0;0;0;0;0;0;0;0;0;0;0;0;0;0;0;0;0;0;0;Krupp F2000;0,8;Collin;injection huile;99999;999999;999999;165;170;175;180;185;190;200;200;200;999999;999999;999999;999999;999999;200;200;200;99999;999999;999999;99999;999999;999999;99999;999999;999999;999999;999999;999999;999999;999999;999999;999999;999999;99999;99999;99999;99999;99999;99999;800;999999;999999;99999;999999;11;99999;999999;99999;99999;99999;15;38;211;Teach Line;5h70�C;99999;160;200-200-190-185-180;54;18;99999;999999;63;99999;0,91;7,9;414;0,6;0,8;1,2;99999;2,4;99999;33;99999;37;37
QM-321-F;0;0;0;0;0;0;100;0;0;0;0;0;30;0;0;0;0;40;0;0;0;0;0;0;0;0;0;0;0;0;0;0;0;0;0;0;85;0;0;0;0;20;0;0;0;0;0;0;0;0;0;0;0,4;0;0;0;0;0,4;0;0;0;0;0;0;0;0;0;0;0;3;0;0;0;0;0;0;0;0;0;0;0;0;0;0;0;0;0;0;0;0;0;0;0;0;0;0;5,5;0;0;0;0;0;0;2,8;0;0;287,1;0;0;0;0;0;0;0;0;0;0;0;0;0;0;0;0;0;0;0;0;0;0;Krupp F2000;0,8;Collin;injection huile;99999;999999;999999;165;170;175;180;185;190;200;200;200;999999;999999;999999;999999;999999;200;200;200;99999;999999;999999;99999;999999;999999;99999;999999;999999;999999;999999;999999;999999;999999;999999;999999;999999;99999;99999;99999;99999;99999;99999;800;999999;999999;99999;999999;11;99999;999999;99999;99999;99999;16;40;211;Teach Line;5h70�C;99999;160;200-200-190-185-180;57;18;99999;999999;63;99999;0,91;8,1;414;0,6;0,9;1,2;99999;2,5;99999;34;99999;36;37
QM-321-G;0;0;0;0;0;0;100;0;0;0;0;0;30;0;0;0;0;40;0;0;0;0;0;0;0;0;0;0;0;0;0;0;0;0;0;0;85;0;0;0;0;20;0;0;0;0;0;0;0;0;3;0;0,4;0;0;0;0;0,4;0;0;0;0;0;0;0;0;0;0;0;0;0;0;0;0;0;0;0;0;0;0;0;0;0;0;0;0;0;0;0;0;0;0;0;0;0;0;5,5;0;0;0;0;0;0;2,8;0;0;287,1;0;0;0;0;0;0;0;0;0;0;0;0;0;0;0;0;0;0;0;0;0;0;Krupp F2000;0,8;Collin;injection huile;99999;999999;999999;165;170;175;180;185;190;200;200;200;999999;999999;999999;999999;999999;200;200;200;99999;999999;999999;99999;999999;999999;99999;999999;999999;999999;999999;999999;999999;999999;999999;999999;999999;99999;99999;99999;99999;99999;99999;800;999999;999999;99999;999999;11;99999;999999;99999;99999;99999;15;37;210;Teach Line;5h70�C;99999;160;200-200-190-185-180;52,5;18;99999;999999;62;99999;0,91;7,1;402;0,5;0,8;1,1;99999;2,3;99999;37;99999;40;40
QM-321-H;0;0;0;0;0;0;100;0;0;0;0;0;30;0;0;0;0;40;0;0;0;0;0;0;0;0;0;0;0;0;0;0;0;0;0;0;85;0;0;0;0;20;0;0;0;0;0;0;0;3;0;0;0,4;0;0;0;0;0,4;0;0;0;0;0;0;0;0;0;0;0;0;0;0;0;0;0;0;0;0;0;0;0;0;0;0;0;0;0;0;0;0;0;0;0;0;0;0;5,5;0;0;0;0;0;0;2,8;0;0;287,1;0;0;0;0;0;0;0;0;0;0;0;0;0;0;0;0;0;0;0;0;0;0;Krupp F2000;0,8;Collin;injection huile;99999;999999;999999;165;170;175;180;185;190;200;200;200;999999;999999;999999;999999;999999;200;200;200;99999;999999;999999;99999;999999;999999;99999;999999;999999;999999;999999;999999;999999;999999;999999;999999;999999;99999;99999;99999;99999;99999;99999;800;999999;999999;99999;999999;11;99999;999999;99999;99999;99999;16;35;211;Teach Line;5h70�C;99999;160;200-200-190-185-180;45;13;99999;999999;61;99999;0,91;7,7;450;0,5;0,8;1,1;99999;2,2;99999;39;99999;35;35
QM-321-I;0;0;0;0;0;0;100;0;0;0;0;0;30;0;0;0;0;40;0;0;0;0;0;0;0;0;0;0;0;0;0;0;0;0;0;0;85;0;0;0;0;20;0;0;0;0;0;0;0;0;0,5;0;0,4;0;0;0;0;0,4;0;0;0;0;0;0;0;0;0;0;0;3;0;0;0;0;0;0;0;0;0;0;0;0;0;0;0;0;0;0;0;0;0;0;0;0;0;0;5,5;0;0;0;0;0;0;2,8;0;0;287,6;0;0;0;0;0;0;0;0;0;0;0;0;0;0;0;0;0;0;0;0;0;0;Krupp F2000;0,8;Collin;injection huile;99999;999999;999999;165;170;175;180;185;190;200;200;200;999999;999999;999999;999999;999999;200;200;200;99999;999999;999999;99999;999999;999999;99999;999999;999999;999999;999999;999999;999999;999999;999999;999999;999999;99999;99999;99999;99999;99999;99999;800;999999;999999;99999;999999;11;99999;999999;99999;99999;99999;15;36;211;Teach Line;5h70�C;99999;160;200-200-190-185-180;54;18;99999;999999;62;99999;0,91;7,5;407;0,5;0,8;1,1;99999;2,3;99999;29;99999;37;37
QM-321-J;0;0;0;0;0;0;100;0;0;0;0;0;30;0;0;0;0;40;0;0;0;0;0;0;0;0;0;0;0;0;0;0;0;0;0;0;85;0;0;0;0;20;0;0;0;0;0;0;0;0,5;0;0;0,4;0;0;0;0;0,4;0;0;0;0;0;0;0;0;0;0;0;3;0;0;0;0;0;0;0;0;0;0;0;0;0;0;0;0;0;0;0;0;0;0;0;0;0;0;5,5;0;0;0;0;0;0;2,8;0;0;287,6;0;0;0;0;0;0;0;0;0;0;0;0;0;0;0;0;0;0;0;0;0;0;Krupp F2000;0,8;Collin;injection huile;99999;999999;999999;165;170;175;180;185;190;200;200;200;999999;999999;999999;999999;999999;200;200;200;99999;999999;999999;99999;999999;999999;99999;999999;999999;999999;999999;999999;999999;999999;999999;999999;999999;99999;99999;99999;99999;99999;99999;800;999999;999999;99999;999999;11;99999;999999;99999;99999;99999;16;41;212;Teach Line;5h70�C;99999;160;200-200-190-185-180;52;18;99999;999999;63;99999;0,91;7,8;424;0,5;0,8;1,1;99999;2,3;99999;31;99999;34;36
