Repository: waelbaccouche/Smart-Search

step 1 : go to server_test/src/server_ff61_copy.ts
step 2 : open terminal
step 3 : npx ts-node server_test\src\server_ff61_copy.ts

stop the server:	ctrl + c

____
Pandas : Une bibliothèque Python largement utilisée pour la manipulation et l'analyse de données. Dans le projet, Pandas a permis de lire, organiser et transformer les données, facilitant ainsi leur intégration dans l'interface de recherche d'expériences.

K-means : Un algorithme de machine learning utilisé pour le clustering, ou la segmentation, des données en groupes similaires.

File: my-typescript-project/src/Data_clean.csv (part 3 of 7)
PPC 01GR (BV);rPPC 02GR (BV);Kingfa CB-T2L2A NC001 (BV);PPH 3060 (BV) (PP);PP AUROcom 50 IUF3 H Tst black (BV);WPP PRC 50 UFO (BV);PP ROMOLEN (Mol group) (BV);PP Remolen 50CCUF 702 (BV);PP Remolen 50CC00 703 (BV);INEOS rrPP1002 (BV);REPSOL Reciclex RXP52BG (BV);Remolen 50CHUF00 7XX (BV);mach_mix;Coef-remplissage;mach_Bivis;Profil_vis;vitesse rotation b-v;puits de d�gazage;Cyl.zone 1;Cyl.zone 2;Cyl.zone 3;Cyl.zone 4;Cyl.zone 5;Cyl.zone 6;Cyl.zone 7;Cyl.zone 8;Cyl.zone 9;Cyl.zone 10;Cyl.zone 11;Cyl.zone 12;GALA - T� 8.0;GALA - bypass;GALA - Fili�re;T� T�te;T� Porte Filtre;T� Bi-Pass;T� Eau;D�bit doseur 1 double vis;type vis doseur 1;d�bit doseur 1 K-tron;D�bit doseur 2 monovis;type vis doseur 2;Couple Vis doseur;Position;Type pompe;d�bit th�orique;d�bit affich�;Vitesse extrudeuse;Couple extrudeuse;T� mati�re BV;Energie sp�cifique;P gala amont;P gala aval;Pression dans 8/0;Pression bypass;capacit� granulatrice;Intensit� de la granulatrice Gala;Couple granulatrice Gala;vitesse granulatrice;V Couteaux;nb trous fili�res;nb lames du porte-couteaux;t� bac d'eau Gala;Type mat�re � doser;D�bit doseur;capacit� doseur;type vis doseur;% vitesse de Vis doseur;D�bit Huile;Vitesse de vis;Courant;Pression t�te extrudeuse;T� mati�re;mach_extru;Etuvage;Hum_extru;Vvis_extru;T_extru;P-extru;V_tapis;E_extru;T_melt_extru;Hard_Shore_A;Hard_Shore_D;Density;Tensile_strength_break;Elong_break;S_elong_5;S_elong_10;S_elong_20;S_elong_50;S_elong_100;Comp_22_23;Comp_22_85;Comp_22_70;Comp_22_100;Comp_168_70
QM-321-K;0;0;0;0;0;0;100;0;0;0;0;0;30;0;0;0;0;40;0;0;0;0;0;0;0;0;0;0;0;0;0;0;0;0;0;0;85;0;0;0;0;20;0;0;0;0;0;0;0;0,5;0,5;0;0,4;0;0;0;0;0,4;0;0;0;0;0;0;0;0;0;0;0;0;0;0;0;0;0;0;0;0;0;0;0;0;0;0;0;0;0;0;0;0;0;0;0;0;0;0;5,5;0;0;0;0;0;0;2,8;0;0;285,1;0;0;0;0;0;0;0;0;0;0;0;0;0;0;0;0;0;0;0;0;0;0;Krupp F2000;0,8;Collin;injection huile;99999;999999;999999;165;170;175;180;185;190;200;200;200;999999;999999;999999;999999;999999;200;200;200;99999;999999;999999;99999;999999;999999;99999;999999;999999;999999;999999;999999;999999;999999;999999;999999;999999;99999;99999;99999;99999;99999;99999;800;999999;999999;99999;999999;11;99999;999999;99999;99999;99999;16;39;212;Teach Line;5h70�C;99999;160;200-200-190-185-180;54;18;99999;999999;62;99999;0,91;7,2;402;0,5;0,8;1,1;99999;2,3;99999;38;99999;40;41
QM-321-L;0;0;0;0;0;0;100;0;0;0;0;0;30;0;0;0;0;40;0;0;0;0;0;0;0;0;0;0;0;0;0;0;0;0;0;0;85;0;0;0;0;20;0;0;0;0;0;0;0;0,5;0,5;0;0,4;0;0;0;0;0,4;0;0;0;0;0;0;0;0;0;0;0;3;0;0;0;0;0;0;0;0;0;0;0;0;0;0;0;0;0;0;0;0;0;0;0;0;0;0;5,5;0;0;0;0;0;0;0;6;0;291,3;0;0;0;0;0;0;0;0;0;0;0;0;0;0;0;0;0;0;0;0;0;0;Krupp F2000;0,8;Collin;injection huile;99999;999999;999999;165;170;175;180;185;190;200;200;200;999999;999999;999999;999999;999999;200;200;200;99999;999999;999999;99999;999999;999999;99999;999999;999999;999999;999999;999999;999999;999999;999999;999999;999999;99999;99999;99999;99999;99999;99999;800;999999;999999;99999;999999;11;99999;999999;99999;99999;99999;16;42;212;Teach Line;5h70�C;99999;160;200-200-190-185-180;56;18;99999;999999;63;99999;0,91;7,8;404;0,5;0,8;1,2;99999;2,4;99999;34;99999;36;37
QM-321-M;0;0;0;0;0;0;100;0;0;0;0;0;30;0;0;0;0;40;0;0;0;0;0;0;0;0;0;0;0;0;0;0;0;0;0;0;85;0;0;0;0;20;0;0;0;0;0;0;0;0,5;0,5;0;0,4;0;0;0;0;0,4;0;0;0;0;0;0;0;0;0;0;0;3;0;0;0;0;0;0;0;0;0;0;0;0;0;0;0;0;0;0;0;0;0;0;0;0;0;0;2;0;0;0;0;0;0;0;6;0;287,8;0;0;0;0;0;0;0;0;0;0;0;0;0;0;0;0;0;0;0;0;0;0;Krupp F2000;0,8;Collin;injection huile;99999;999999;999999;165;170;175;180;185;190;200;200;200;999999;999999;999999;999999;999999;200;200;200;99999;999999;999999;99999;999999;999999;99999;999999;999999;999999;999999;999999;999999;999999;999999;999999;999999;99999;99999;99999;99999;99999;99999;800;999999;999999;99999;999999;11;99999;999999;99999;99999;99999;14;36;210;Teach Line;5h70�C;99999;160;200-200-190-185-180;49;17;99999;999999;59;99999;0,92;6,2;490;0,5;0,8;1,1;99999;2,1;99999;42;99999;42;47
QM-322-A;0;0;0;0;0;0;100;0;0;0;0;0;30;0;0;0;0;40;0;0;0;0;0;0;0;0;0;0;0;0;0;0;0;0;0;0;85;0;0;0;0;20;0;0;0;0;0;0;0;0,5;0;0;0,4;0;0;0;0;0,4;0;0;0;0;0;0;0;0;0;0;0;3;0;0;0;0;0;0;0;0;0;0;0;0;0;0;0;0;0;0;0;0;0;0;0;0;0;0;5,5;0;0;0;0;0;0;2,8;0;0;287,6;0;0;0;0;0;0;0;0;0;0;0;0;0;0;0;0;0;0;0;0;0;0;Krupp F2000;0,75;Collin;injection huile;99999;999999;999999;165;170;175;180;185;190;200;200;200;999999;999999;999999;999999;999999;200;200;200;99999;999999;999999;99999;999999;999999;99999;999999;999999;999999;999999;999999;999999;999999;999999;999999;999999;99999;99999;99999;99999;99999;99999;800;999999;999999;99999;999999;11;99999;999999;99999;99999;180;14,5;50;210;Teach Line;1 nuit � 60�C;99999;160;200-200-190-185-180;47;18;99999;999999;63;99999;0,91;7,1;404;0,6;0,8;1,2;1,7;2,3;99999;42;99999;44;45
QM-322-B;0;0;0;0;0;0;100;0;0;0;0;0;30;0;0;0;0;40;0;0;0;0;0;0;0;0;0;0;0;0;0;0;0;0;0;0;85;0;0;0;0;20;0;0;0;0;0;0;0;1,5;0;0;0,4;0;0;0;0;0;0,4;0;0;0;0;0;0;0;0;0;0;3;0;0;0;0;0;0;0;0;0;0;0;0;0;0;0;0;0;0;0;0;0;0;0;0;0;0;5,5;0;0;0;0;0;0;2,8;0;0;288,6;0;0;0;0;0;0;0;0;0;0;0;0;0;0;0;0;0;0;0;0;0;0;Krupp F2000;0,75;Collin;injection huile;99999;999999;999999;165;170;175;180;185;190;200;200;200;999999;999999;999999;999999;999999;200;200;200;99999;999999;999999;99999;999999;999999;99999;999999;999999;999999;999999;999999;999999;999999;999999;999999;999999;99999;99999;99999;99999;99999;99999;800;999999;999999;99999;999999;11;99999;999999;99999;99999;180;14;49;210;Teach Line;1 nuit � 60�C;99999;160;200-200-190-185-180;38;11,5;99999;999999;63;99999;0,91;7,5;420;0,5;0,8;1,1;1,7;2,3;99999;32;99999;40;38
QM-322-C;0;0;0;0;0;0;100;0;0;0;0;0;30;0;0;0;0;40;0;0;0;0;0;0;0;0;0;0;0;0;0;0;0;0;0;0;85;0;0;0;0;20;0;0;0;0;0;0;0;1,5;0;0;0,4;0;0;0;0;0;0,4;0;0;0;0;0;0;0;0;0;0;3;0;0;0;0;0;0;0;0;0;0;0;0;0;0;0;0;0;0;0;0;0;0;0;0;0;0;5,5;0;0;0;0;0;0;2,8;0;0;288,6;0;0;0;0;0;0;0;0;0;0;0;0;0;0;0;0;0;0;0;0;0;0;Krupp F2000;0,75;Collin;injection huile;99999;999999;999999;165;170;175;180;185;190;200;200;200;999999;999999;999999;999999;999999;200;200;200;99999;999999;999999;99999;999999;999999;99999;999999;999999;999999;999999;999999;999999;999999;999999;999999;999999;99999;99999;99999;99999;99999;99999;800;999999;999999;99999;999999;11;99999;999999;99999;99999;180;14,5;49;210;Teach Line;1 nuit � 60�C;99999;160;200-200-190-185-180;38;11,5;99999;999999;64;99999;0,91;7,4;404;0,5;0,8;1,1;1,7;2,4;99999;35;99999;39;37
QM-322-D;0;0;0;0;0;0;100;0;0;0;0;0;30;0;0;0;0;40;0;0;0;0;0;0;0;0;0;0;0;0;0;0;0;0;0;0;85;0;0;0;0;20;0;0;0;0;0;0;1,5;0;0;0;0,4;0;0;0;0;0;0,4;0;0;0;0;0;0;0;0;0;0;3;0;0;0;0;0;0;0;0;0;0;0;0;0;0;0;0;0;0;0;0;0;0;0;0;0;0;5,5;0;0;0;0;0;0;2,8;0;0;288,6;0;0;0;0;0;0;0;0;0;0;0;0;0;0;0;0;0;0;0;0;0;0;Krupp F2000;0,75;Collin;injection huile;99999;999999;999999;165;170;175;180;185;190;200;200;200;999999;999999;999999;999999;999999;200;200;200;99999;999999;999999;99999;999999;999999;99999;999999;999999;999999;999999;999999;999999;999999;999999;999999;999999;99999;99999;99999;99999;99999;99999;800;999999;999999;99999;999999;11;99999;999999;99999;99999;180;14;50;210;Teach Line;1 nuit � 60�C;99999;160;200-200-190-185-180;45;17;99999;999999;64;99999;0,91;7,5;388;0,5;0,8;1,2;1,7;2,4;99999;31;99999;34;41
QM-322-EF0;0;0;0;0;0;0;100;0;0;0;0;0;30;0;0;0;0;40;0;0;0;0;0;0;0;0;0;0;0;0;0;0;0;0;0;0;85;0;0;0;0;20;0;0;0;0;0;0;3;0;0;0;0,4;0;0;0;0;0;0,4;0;0;0;0;0;0;0;0;0;0;3;0;0;0;0;0;0;0;0;0;0;0;0;0;0;0;0;0;0;0;0;0;0;0;0;0;0;5,5;0;0;0;0;0;0;2,8;0;0;290,1;0;0;0;0;0;0;0;0;0;0;0;0;0;0;0;0;0;0;0;0;0;0;Krupp F2000;0,75;Collin;injection huile;99999;999999;999999;165;170;175;180;185;190;200;200;200;999999;999999;999999;999999;999999;200;200;200;99999;999999;999999;99999;999999;999999;99999;999999;999999;999999;999999;999999;999999;999999;999999;999999;999999;99999;99999;99999;99999;99999;99999;800;999999;999999;99999;999999;11;99999;999999;99999;99999;180;14;49;210;Teach Line;1 nuit � 60�C;99999;160;200-200-190-185-180;42;14;99999;999999;60;99999;0,91;6,5;366;0,4;0,7;1;1,5;2,1;99999;29;99999;34;34
QM-322-EF1;0;0;0;0;0;0;100;0;0;0;0;0;30;0;0;0;0;40;0;0;0;0;0;0;0;0;0;0;0;0;0;0;0;0;0;0;85;0;0;0;0;20;0;0;0;0;0;0;3;0;0;0;0,4;0;0;0;0;0;0,4;0;0;0;0;0;0;0;0;0;0;3;0;0;0;0;0;0;0;0;0;0;0;0;0;0;0;0;0;0;0;0;0;0;0;0;0;0;5,5;0;0;0;0;0;0;2,8;0;0;290,1;0;0;0;0;0;0;0;0;0;0;0;0;0;0;0;0;0;0;0;0;0;0;Krupp F2000;0,75;Collin;injection huile;99999;999999;999999;165;170;175;180;185;190;200;200;200;999999;999999;999999;999999;999999;200;200;200;99999;999999;999999;99999;999999;999999;99999;999999;999999;999999;999999;999999;999999;999999;999999;999999;999999;99999;99999;99999;99999;99999;99999;800;999999;999999;99999;999999;11;99999;999999;99999;99999;180;13,5;49;211;Teach Line;1 nuit � 60�C;99999;160;200-200-190-185-180;41;13,5;99999;999999;62;99999;0,92;6,7;372;0,5;0,8;1,1;1,6;2,3;99999;32;99999;36;35
QM-322-EF2;0;0;0;0;0;0;100;0;0;0;0;0;30;0;0;0;0;40;0;0;0;0;0;0;0;0;0;0;0;0;0;0;0;0;0;0;85;0;0;0;0;20;0;0;0;0;0;0;3;0;0;0;0,4;0;0;0;0;0;0,4;0;0;0;0;0;0;0;0;0;0;3;0;0;0;0;0;0;0;0;0;0;0;0;0;0;0;0;0;0;0;0;0;0;0;0;0;0;5,5;0;0;0;0;0;0;2,8;0;0;290,1;0;0;0;0;0;0;0;0;0;0;0;0;0;0;0;0;0;0;0;0;0;0;Krupp F2000;0,75;Collin;injection huile;99999;999999;999999;165;170;175;180;185;190;200;200;200;999999;999999;999999;999999;999999;200;200;200;99999;999999;999999;99999;999999;999999;99999;999999;999999;999999;999999;999999;999999;999999;999999;999999;999999;99999;99999;99999;99999;99999;99999;800;999999;999999;99999;999999;11;99999;999999;99999;99999;180;14;47;211;Teach Line;1 nuit � 60�C;99999;160;200-200-190-185-180;40;13;99999;999999;63;99999;0,91;7;381;0,5;0,8;1,2;1,7;2,4;99999;32;99999;39;41
QM-322-G;0;0;0;0;0;0;100;0;0;0;0;0;30;0;0;0;0;40;0;0;0;0;0;0;0;0;0;0;0;0;0;0;0;0;0;0;85;0;0;0;0;20;0;0;0;0;0;0;0;0,5;0;0;0,4;0;0;0;0;0;0,4;0;0;0;0;0;0;0;0;0;0;3;0;0;0;0;0;0;0;0;0;0;0;0;0;0;0;0;0;0;0;0;0;0;0;0;0;0;5,5;0;0;0;0;0;0;2,8;0;0;287,6;0;0;0;0;0;0;0;0;0;0;0;0;0;0;0;0;0;0;0;0;0;0;Krupp F2000;0,75;Collin;injection huile;99999;999999;999999;165;170;175;180;185;190;200;200;200;999999;999999;999999;999999;999999;200;200;200;99999;999999;999999;99999;999999;999999;99999;999999;999999;999999;999999;999999;999999;999999;999999;999999;999999;99999;99999;99999;99999;99999;99999;800;999999;999999;99999;999999;11;99999;999999;99999;99999;180;13,5;49;210;Teach Line;1 nuit � 60�C;99999;160;200-200-190-185-180;48;18,5;99999;999999;63;99999;0,92;6,8;391;0,5;0,8;1,1;1,7;2,3;99999;32;99999;39;44
QM-322-H;0;0;0;0;0;0;100;0;0;0;0;0;30;0;0;0;0;40;0;0;0;0;0;0;0;0;0;0;0;0;0;0;0;0;0;0;85;0;0;0;0;20;0;0;0;0;0;0;1,5;0;0;0;0,4;0;0;0;0;0;0,4;0;0;0;0;0;0;0;0;0;0;0;0;0;0;0;0;0;0;0;0;0;0;0;0;0;0;0;0;0;0;0;0;0;0;0;0;0;5,5;0;0;0;0;0;0;2,8;0;0;285,6;0;0;0;0;0;0;0;0;0;0;0;0;0;0;0;0;0;0;0;0;0;0;Krupp F2000;0,75;Collin;injection huile;99999;999999;999999;165;170;175;180;185;190;200;200;200;999999;999999;999999;999999;999999;200;200;200;99999;999999;999999;99999;999999;999999;99999;999999;999999;999999;999999;999999;999999;999999;999999;999999;999999;99999;99999;99999;99999;99999;99999;800;999999;999999;99999;999999;11;99999;999999;99999;99999;180;14;50;210;Teach Line;1 nuit � 60�C;99999;160;200-200-190-185-180;43;14,5;99999;999999;62;99999;0,91;6,7;394;0,5;0,8;1,1;1,6;2,3;99999;36;99999;33;41
QM-322-I;0;0;0;0;0;0;100;0;0;0;0;0;30;0;0;0;0;40;0;0;0;0;0;0;0;0;0;0;0;0;0;0;0;0;0;0;85;0;0;0;0;20;0;0;0;0;0;0;1,5;0;0;0;0,4;0;0;0;0;0;0,4;0;0;0;0;0;0;0;0;0;0;3;0;0;0;0;0;0;0;0;0;0;0;0;0;0;0;0;0;0;0;0;0;0;0;0;0;0;5,5;0;0;0;0;0;0;2,8;0;0;288,6;0;0;0;0;0;0;0;0;0;0;0;0;0;0;0;0;0;0;0;0;0;0;Krupp F2000;0,75;Collin;injection huile;99999;999999;999999;165;170;175;180;185;190;200;200;200;999999;999999;999999;999999;999999;200;200;200;99999;999999;999999;99999;999999;999999;99999;999999;999999;999999;999999;999999;999999;999999;999999;999999;999999;99999;99999;99999;99999;99999;99999;800;999999;999999;99999;999999;11;99999;999999;99999;99999;180;13;50;211;Teach Line;1 nuit � 60�C;99999;160;200-200-190-185-180;43;14,5;99999;999999;62;99999;0,91;6,8;383;0,5;0,8;1,1;1,6;2,3;99999;33;99999;37;38
QM-323-A;0;0;0;0;0;0;100;0;0;0;0;0;30;0;0;0;0;40;0;0;0;0;0;0;0;0;0;0;0;0;0;0;0;0;0;0;85;0;0;0;0;20;0;0;0;0;0;0;1,5;0;0;0;0,4;0;0;0;0;0;0,4;0;0;0;0;0;0;0;0;0;0;3;0;0;0;0;0;0;0;0;0;0;0;0;0;0;0;0;0;0;0;0;0;0;0;0;0;0;0;0;0;0;0;0;0;2,8;0;0;288,6;0;0;0;0;0;0;0;0;0;0;0;0;0;0;0;0;0;0;0;0;0;0;Krupp F2000;0,75;Collin;injection huile;99999;999999;999999;165;170;175;180;185;190;200;200;200 avec soufflette;999999;999999;999999;999999;999999;200;200;200;30;999999;999999;99999;999999;999999;99999;999999;999999;999999;999999;999999;999999;999999;999999;999999;999999;99999;99999;53;99999;99999;99999;900;999999;999999;99999;999999;11;65;999999;99999;99999;180;17;47;211;Teach Line;1 nuit � 60�C;0,08;160;200-200-190-185-180;52;17;2;999999;64;99999;0,927233333;5,97;362,88;0,61;0,86;1,17;99999;2,31;99999;99999;36;41;99999
QM-323-B;0;0;0;0;0;0;100;0;0;0;0;0;30;0;0;0;0;40;0;0;0;0;0;0;0;0;0;0;0;0;0;0;0;0;0;0;85;0;0;0;0;20;0;0;0;0;0;0;1,5;0;0;0;0;0;0;0;0;0;0,435;0;0;0;0;0;0;0;0;0;0;3;0;0;0;0;0;0;0;0;0,58;0;0;0;0;0;0,725;1,455;0,145;0;0;0;0;0;0;0;0;0;0;0;0;0;0;0;0;2,8;0;0;291,14;0;0;0;0;0;0;0;0;0;0;0;0;0;0;0;0;0;0;0;0;0;0;Krupp F2000;0,75;Collin;injection huile;99999;999999;999999;165;170;175;180;185;190;200;200;200 avec soufflette;999999;999999;999999;999999;999999;200;200;200;30;999999;999999;99999;999999;999999;99999;999999;999999;999999;999999;999999;999999;999999;999999;999999;999999;99999;99999;54;99999;99999;99999;900;999999;999999;99999;999999;11;80;999999;99999;99999;180;16,3;49;209;Teach Line;1 nuit � 60�C;99999;160;200-200-190-185-180;49;17;2;999999;65,66666667;99999;0,923866667;7,12;376,92;0,67;0,95;1,29;99999;2,52;99999;99999;41;43;99999
QM-323-C;0;0;0;0;0;0;100;0;0;0;0;0;30;0;0;0;0;40;0;0;0;0;0;0;0;0;0;0;0;0;0;0;0;0;0;0;85;0;0;0;0;20;0;0;0;0;0;0;1,5;0;0;0;0;0;0;0;0;0;0,435;0;0;0;0;0;0;0;0;0;0;3;0;0;0;0;0;0;0;0;0,58;0;0;0;0;0;0,725;1,455;0,145;0;0;0;0;0;0;0;0;0;0;0;0;0;0;0;0;2,8;0;0;291,14;0;0;0;0;0;0;0;0;0;0;0;0;0;0;0;0;0;0;0;0;0;0;Krupp F2000;0,75;Collin;injection huile;99999;999999;999999;165;170;175;180;185;190;200;200;200 avec soufflette;999999;999999;999999;999999;999999;200;200;200;30;999999;999999;99999;999999;999999;99999;999999;999999;999999;999999;999999;999999;999999;999999;999999;999999;99999;99999;54;99999;99999;99999;900;999999;999999;99999;999999;11;92;999999;99999;99999;180;15,8;49;208;Teach Line;1 nuit � 60�C;99999;160;200-200-190-185-180;50;19;2;999999;61;99999;0,916233333;6,56;378,47;0,59;0,83;1,12;99999;2,22;99999;99999;39;44;99999
QM-323-D;0;0;0;0;0;0;100;0;0;0;0;0;30;0;0;0;0;40;0;0;0;0;0;0;0;0;0;0;0;0;0;0;0;0;0;0;85;0;0;0;0;20;0;0;0;0;0;0;1,5;0;0;0;0;0;0;0;0;0;0,435;0;0;0;0;0;0;0;0;0;0;3;0;0;0;0;0;0;0;0;0,58;0;0;0;0;0;0;1,455;0,145;0;0;0;0;0;0;0;0;0;0;0;0;0;0;0;0;2,8;0;0;290,415;0;0;0;0;0;0;0;0;0;0;0;0;0;0;0;0;0;0;0;0;0;0;Krupp F2000;0,75;Collin;injection huile;99999;999999;999999;165;170;175;180;185;190;200;200;200 avec soufflette;999999;999999;999999;999999;999999;200;200;200;30;999999;999999;99999;999999;999999;99999;999999;999999;999999;999999;999999;999999;999999;999999;999999;999999;99999;99999;54;99999;99999;99999;900;999999;999999;99999;999999;11;61;999999;99999;99999;180;15,5;48;210;Teach Line;1 nuit � 60�C;99999;160;200-200-190-185-180;50;19;2;999999;63;99999;0,905433333;7,01;382,58;0,61;0,86;1,17;99999;2,33;99999;99999;36;46;99999
QM-323-E;0;0;0;0;0;0;100;0;0;0;0;0;30;0;0;0;0;40;0;0;0;0;0;0;0;0;0;0;0;0;0;0;0;0;0;0;85;0;0;0;0;20;0;0;0;0;0;0;1,5;0;0;0;0;0;0;0;0;0;0,435;0;0;0;0;0;0;0;0;0;0;3;0;0;0;0;0;0;0;0;0,58;0;0;0;0;0;0,725;0;0,145;0;0;0;0;0;0;0;0;0;0;0;0;0;0;0;0;2,8;0;0;289,685;0;0;0;0;0;0;0;0;0;0;0;0;0;0;0;0;0;0;0;0;0;0;Krupp F2000;0,75;Collin;injection huile;99999;999999;999999;165;170;175;180;185;190;200;200;200 avec soufflette;999999;999999;999999;999999;999999;200;200;200;30;999999;999999;99999;999999;999999;99999;999999;999999;999999;999999;999999;999999;999999;999999;999999;999999;99999;99999;54;99999;99999;99999;900;999999;999999;99999;999999;11;60;999999;99999;99999;180;15;50;209;Teach Line;1 nuit � 60�C;99999;160;200-200-190-185-180;50;19;2;999999;61;99999;0,915933333;6,99;382,32;0,61;0,87;1,18;99999;2,37;99999;99999;36;38;99999
QM-323-F;0;0;0;0;0;0;100;0;0;0;0;0;30;0;0;0;0;40;0;0;0;0;0;0;0;0;0;0;0;0;0;0;0;0;0;0;85;0;0;0;0;20;0;0;0;0;0;0;1,5;0;0;0;0;0;0;0;0;0;0,435;0;0;0;0;0;0;0;0;0;0;3;0;0;0;0;0;0;0;0;0;0;0;0;0;0;0,725;1,455;0;0;0;0;0;0;0;0;0;0;0;0;0;0;0;0;0;2,8;0;0;290,415;0;0;0;0;0;0;0;0;0;0;0;0;0;0;0;0;0;0;0;0;0;0;Krupp F2000;0,75;Collin;injection huile;99999;999999;999999;165;170;175;180;185;190;200;200;200 avec soufflette;999999;999999;999999;999999;999999;200;200;200;30;999999;999999;99999;999999;999999;99999;999999;999999;999999;999999;999999;999999;999999;999999;999999;999999;99999;99999;54;99999;99999;99999;900;999999;999999;99999;999999;11;60;999999;99999;99999;180;15;50;209;Teach Line;1 nuit � 60�C;99999;160;200-200-190-185-180;49;19;2;999999;63;99999;0,917366667;6,48;352,35;0,6;0,85;1,16;99999;2,34;99999;99999;36;37;99999
QM-323-G;0;0;0;0;0;0;100;0;0;0;0;0;30;0;0;0;0;40;0;0;0;0;0;0;0;0;0;0;0;0;0;0;0;0;0;0;85;0;0;0;0;20;0;0;0;0;0;0;1,5;0;0;0;0;0;0;0;0;0;0,435;0;0;0;0;0;0;0;0;0;0;3;0;0;0;0;0;0;0;0;1,16;0;0;0;0;0;0,725;1,455;0,29;0;0;0;0;0;0;0;0;0;0;0;0;0;0;0;0;2,8;0;0;291,865;0;0;0;0;0;0;0;0;0;0;0;0;0;0;0;0;0;0;0;0;0;0;Krupp F2000;0,75;Collin;injection huile;99999;999999;999999;165;170;175;180;185;190;200;200;200 avec soufflette;999999;999999;999999;999999;999999;200;200;200;30;999999;999999;99999;999999;999999;99999;999999;999999;999999;999999;999999;999999;999999;999999;999999;999999;99999;99999;53;99999;99999;99999;900;999999;999999;99999;999999;11;59;999999;99999;99999;180;15,4;51;210;Teach Line;1 nuit � 60�C;99999;160;200-200-190-185-180;49;19;2;999999;62;99999;0,924;6,75;380,94;0,55;0,8;1,11;99999;2,25;99999;99999;38;40;99999
QM-323-H;0;0;0;0;0;0;100;0;0;0;0;0;30;0;0;0;0;40;0;0;0;0;0;0;0;0;0;0;0;0;0;0;0;0;0;0;85;0;0;0;0;20;0;0;0;0;0;0;1,5;0;0;0;0;0;0;0;0;0;0,435;0;0;0;0;0;0;0;0;0;0;3;0;0;0;0;0;0;0;0;0,58;0;0;0;0;0;1,45;1,455;0,145;0;0;0;0;0;0;0;0;0;0;0;0;0;0;0;0;2,8;0;0;291,865;0;0;0;0;0;0;0;0;0;0;0;0;0;0;0;0;0;0;0;0;0;0;Krupp F2000;0,75;Collin;injection huile;99999;999999;999999;165;170;175;180;185;190;200;200;200 avec soufflette;999999;999999;999999;999999;999999;200;200;200;30;999999;999999;99999;999999;999999;99999;999999;999999;999999;999999;999999;999999;999999;999999;999999;999999;99999;99999;54;99999;99999;99999;900;999999;999999;99999;999999;11;55;999999;99999;99999;180;14,5;50;209;Teach Line;1 nuit � 60�C;99999;160;200-200-190-185-180;48;19;2;999999;63,33333333;99999;0,899966667;7;382,42;0,59;0,84;1,15;99999;2,3;99999;99999;42;42;99999
QM-323-I;0;0;0;0;0;0;100;0;0;0;0;0;30;0;0;0;0;40;0;0;0;0;0;0;0;0;0;0;0;0;0;0;0;0;0;0;85;0;0;0;0;20;0;0;0;0;0;0;1,5;0;0;0;0;0;0;0;0;0;0,435;0;0;0;0;0;0;0;0;0;0;3;0;0;0;0;0;0;0;0;0,58;0;0;0;0;0;0,725;2,91;0,145;0;0;0;0;0;0;0;0;0;0;0;0;0;0;0;0;2,8;0;0;292,595;0;0;0;0;0;0;0;0;0;0;0;0;0;0;0;0;0;0;0;0;0;0;Krupp F2000;0,75;Collin;injection huile;99999;999999;999999;165;170;175;180;185;190;200;200;200 avec soufflette;999999;999999;999999;999999;999999;200;200;200;30;999999;999999;99999;999999;999999;99999;999999;999999;999999;999999;999999;999999;999999;999999;999999;999999;99999;99999;54;99999;99999;99999;900;999999;999999;99999;999999;11;62;999999;99999;99999;180;16;54;210;Teach Line;1 nuit � 60�C;99999;160;200-200-190-185-180;48;19;2;999999;64;99999;0,9168;6,49;370,32;0,61;0,87;1,17;99999;2,31;99999;99999;40;44;99999
QM-323-J;0;0;0;0;0;0;100;0;0;0;0;0;30;0;0;0;0;40;0;0;0;0;0;0;0;0;0;0;0;0;0;0;0;0;0;0;85;0;0;0;0;20;0;0;0;0;0;0;1,5;0;0;0;0;0;0;0;0;0;0,435;0;0;0;0;0;0;0;0;0;0;3;0;0;0;0;0;0;0;0,58;0;0;0;0;0;0;0,725;1,455;0,145;0;0;0;0;0;0;0;0;0;0;0;0;0;0;0;0;2,8;0;0;291,14;0;0;0;0;0;0;0;0;0;0;0;0;0;0;0;0;0;0;0;0;0;0;Krupp F2000;0,75;Collin;injection huile;99999;999999;999999;165;170;175;180;185;190;200;200;200 avec soufflette;999999;999999;999999;999999;999999;200;200;200;30;999999;999999;99999;999999;999999;99999;999999;999999;999999;999999;999999;999999;999999;999999;999999;999999;99999;99999;54;99999;99999;99999;900;999999;999999;99999;999999;11;62;999999;99999;99999;180;15;51;209;Teach Line;1 nuit � 60�C;99999;160;200-200-190-185-180;48;19;2;999999;62;99999;0,91965;6,14;358,4;0,57;0,82;1,13;99999;2,25;99999;99999;33;38;99999
QM-323-K;0;0;0;0;0;0;100;0;0;0;0;0;30;0;0;0;0;40;0;0;0;0;0;0;0;0;0;0;0;0;0;0;0;0;0;0;85;0;0;0;0;20;0;0;0;0;0;0;1,5;0;0;0;0;0;0;0;0;0;0,435;0;0;0;0;0;0;0;0;0;0;3;0;0;0;0;0;0;0;0;0;0,58;0;0;0;0;0,725;1,455;0,145;0;0;0;0;0;0;0;0;0;0;0;0;0;0;0;0;2,8;0;0;291,14;0;0;0;0;0;0;0;0;0;0;0;0;0;0;0;0;0;0;0;0;0;0;Krupp F2000;0,75;Collin;injection huile;99999;999999;999999;165;170;175;180;185;190;200;200;200 avec soufflette;999999;999999;999999;999999;999999;200;200;200;30;999999;999999;99999;999999;999999;99999;999999;999999;999999;999999;999999;999999;999999;999999;999999;999999;99999;99999;54;99999;99999;99999;900;999999;999999;99999;999999;11;57;999999;99999;99999;180;14,8;49;209;Teach Line;1 nuit � 60�C;99999;160;200-200-190-185-180;49;19;2;999999;62,66666667;99999;0,945;6,97;375,48;0,58;0,84;1,15;99999;2,32;99999;99999;44;38;99999
QM-323-L;0;0;0;0;0;0;100;0;0;0;0;0;30;0;0;0;0;40;0;0;0;0;0;0;0;0;0;0;0;0;0;0;0;0;0;0;85;0;0;0;0;20;0;0;0;0;0;0;1,5;0;0;0;0;0;0;0;0;0;0,435;0;0;0;0;0;0;0;0;0;0;3;0;0;0;0;0;0;0;0;0,58;0;0;0;0;0;0,725;1,455;0,145;0;0;0;0;0;0;0;0;0;0;0;0;0;0;0;0;2,8;0;0;291,14;0;0;0;0;0;0;0;0;0;0;0;0;0;0;0;0;0;0;0;0;0;0;Krupp F2000;0,75;Collin;injection huile;99999;999999;999999;165;170;175;180;185;190;200;200;200 avec soufflette;999999;999999;999999;999999;999999;200;200;200;30;999999;999999;99999;999999;999999;99999;999999;999999;999999;999999;999999;999999;999999;999999;999999;999999;99999;99999;54;99999;99999;99999;900;999999;999999;99999;999999;11;85;999999;99999;99999;180;14,5;51;210;Teach Line;1 nuit � 60�C;99999;160;200-200-190-185-180;51;19;2;999999;62,66666667;99999;0,918233333;7;374,07;0,56;0,82;1,15;99999;2,34;99999;99999;33;34;99999
QM-323-M;0;0;0;0;0;0;100;0;0;0;0;0;30;0;0;0;0;40;0;0;0;0;0;0;0;0;0;0;0;0;0;0;0;0;0;0;85;0;0;0;0;20;0;0;0;0;0;0;1,5;0;0;0;0;0;0;0;0;0;0,435;0;0;0;0;0;0;0;0;0;0;3;0;0;0;0;0;0;0;0;0,58;0;0;0;0;0;0,725;1,455;0,145;0;0;0;0;0;0;0;0;0;0;0;0;0;0;0;0;2,8;0;0;291,14;0;0;0;0;0;0;0;0;0;0;0;0;0;0;0;0;0;0;0;0;0;0;Krupp F2000;0,75;Collin;injection huile;99999;999999;999999;165;170;175;180;185;190;200;200;200 avec soufflette;999999;999999;999999;999999;999999;200;200;200;30;999999;999999;99999;999999;999999;99999;999999;999999;999999;999999;999999;999999;999999;999999;999999;999999;99999;99999;54;99999;99999;99999;900;999999;999999;99999;999999;11;51;999999;99999;99999;180;14,7;49;210;Teach Line;1 nuit � 60�C;99999;160;200-200-190-185-180;49;19;2;999999;63,66666667;99999;0,918766667;7,38;393,74;0,54;0,81;1,13;99999;2,33;99999;99999;45;39;99999
QM-324 A;0;0;0;0;0;0;100;0;0;0;0;0;30;0;0;0;0;40;0;0;0;0;0;0;0;0;0;0;0;0;0;0;0;0;0;0;85;0;0;0;0;20;0;0;0;0;0;0;0;1,5;0;0;0,4;0;0;0;0;0;0,4;0;0;0;0;0;0;0;0;0;0;3;0;0;0;0;0;0;0;0;0;0;0;0;0;0;0;0;0;0;0;0;0;0;0;0;0;0;5,5;0;0;0;0;0;0;2,8;0;0;288,6;0;0;0;0;0;0;0;0;0;0;0;0;0;0;0;0;0;0;0;0;0;0;Krupp F2000;0,8;Collin;injection huile;99999;999999;999999;165;170;175;180;185;190;200;200;200 avec VORTEC;999999;999999;999999;999999;999999;200;200;200;30;999999;999999;99999;999999;999999;99999;999999;999999;999999;999999;999999;999999;999999;999999;999999;999999;99999;99999;54;99999;99999;99999;900;999999;999999;99999;999999;11;75;999999;99999;99999;180;16,5;54;210;Teach Line;>4h � 70�C;0,02;160;200-200-190-185-180;45,5;14;2;999999;62,33333333;99999;0,916666667;8,03;396,05;0,59;0,85;1,18;99999;2,48;99999;38;99999;37,6;99999
QM-324 B;0;0;0;0;0;0;100;0;0;0;0;0;30;0;0;0;0;40;0;0;0;0;0;0;0;0;0;0;0;0;0;0;0;0;0;0;85;0;0;0;0;20;0;0;0;0;0;0;0;1,5;0;0;0,4;0;0;0;0;0;0,4;0;0;0;0;0;0;0;0;0;0;3;0;0;0;0;0;0;0;0;0;0;0;0;0;0;0;0;0;0;0;0;0;0;0;0;0;0;5,5;0;0;0;0;0;0;2,8;0;0;288,6;0;0;0;0;0;0;0;0;0;0;0;0;0;0;0;0;0;0;0;0;0;0;Krupp F2000;0,8;Collin;injection huile;99999;999999;999999;165;170;175;180;185;190;200;200;200 avec VORTEC;999999;999999;999999;999999;999999;200;200;200;30;999999;999999;99999;999999;999999;99999;999999;999999;999999;999999;999999;999999;999999;999999;999999;999999;99999;99999;54;99999;99999;99999;900;999999;999999;99999;999999;11;64;999999;99999;99999;180;15,9;56;211;Teach Line;>4h � 70�C;99999;160;200-200-190-185-180;51,6;18,5;2,1;999999;61;99999;0,917666667;7,21;386,46;0,54;0,79;1,1;99999;2,29;99999;32,5;99999;38,2;99999
QM-324 C;0;0;0;0;0;0;100;0;0;0;0;0;30;0;0;0;0;40;0;0;0;0;0;0;0;0;0;0;0;0;0;0;0;0;0;0;85;0;0;0;0;20;0;0;0;0;0;0;0;1,5;0;0;0,4;0;0;0;0;0;0,4;0;0;0;0;0;0;0;0;0;0;3;0;0;0;0;0;0;0;0;0;0;0;0;0;0;0;0;0;0;0;0;0;0;0;0;0;0;5,5;0;0;0;0;0;0;2,8;0;0;288,6;0;0;0;0;0;0;0;0;0;0;0;0;0;0;0;0;0;0;0;0;0;0;Krupp F2000;0,8;Collin;injection huile;99999;999999;999999;165;170;175;180;185;190;200;200;200 avec VORTEC;999999;999999;999999;999999;999999;200;200;200;30;999999;999999;99999;999999;999999;99999;999999;999999;999999;999999;999999;999999;999999;999999;999999;999999;99999;99999;54;99999;99999;99999;900;999999;999999;99999;999999;11;61;999999;99999;99999;180;14,9;52;210;Teach Line;>4h � 70�C;99999;160;200-200-190-185-180;99999;19;2,1;999999;62;99999;0,917833333;7,91;404,44;0,58;0,84;1,16;99999;2,37;99999;33,1;99999;35,8;99999
QM-324 D;0;0;0;0;0;0;100;0;0;0;0;0;30;0;0;0;0;40;0;0;0;0;0;0;0;0;0;0;0;0;0;0;0;0;0;0;85;0;0;0;0;20;0;0;0;0;0;0;0;1,5;0;0;0;0;0;0;0;0;0;0;0;0;0;0;0;0;0;0;0;3;0;0;0;0;0;0;0;0;0;0;0;0;0;0;0;0;0;0;0;0;0;0;0;0;0;0;5,5;0;0;0;0;0;0;2,8;0;0;287,8;0;0;0;0;0;0;0;0;0;0;0;0;0;0;0;0;0;0;0;0;0;0;Krupp F2000;0,8;Collin;injection huile;99999;999999;999999;165;170;175;180;185;190;200;200;200 avec VORTEC;999999;999999;999999;999999;999999;200;200;200;30;999999;999999;99999;999999;999999;99999;999999;999999;999999;999999;999999;999999;999999;999999;999999;999999;99999;99999;54;99999;99999;99999;900;999999;999999;99999;999999;11;62;999999;99999;99999;180;15,4;55;210;Teach Line;>4h � 70�C;99999;160;200-200-190-185-180;50;19;2,1;999999;61,33333333;99999;0,914033333;7,14;374,72;0,52;0,78;1,09;99999;2,3;99999;33,2;99999;38,3;99999
QM-324 E;0;0;0;0;0;0;100;0;0;0;0;0;30;0;0;0;0;40;0;0;0;0;0;0;0;0;0;0;0;0;0;0;0;0;0;0;85;0;0;0;0;20;0;0;0;0;0;0;0;1,5;0;0;0;0,4;0;0;0;0,4;0;0;0;0;0;0;0;0;0;0;0;3;0;0;0;0;0;0;0;0;0;0;0;0;0;0;0;0;0;0;0;0;0;0;0;0;0;0;5,5;0;0;0;0;0;0;2,8;0;0;288,6;0;0;0;0;0;0;0;0;0;0;0;0;0;0;0;0;0;0;0;0;0;0;Krupp F2000;0,8;Collin;injection huile;99999;999999;999999;165;170;175;180;185;190;200;200;200 avec VORTEC;999999;999999;999999;999999;999999;200;200;200;30;999999;999999;99999;999999;999999;99999;999999;999999;999999;999999;999999;999999;999999;999999;999999;999999;99999;99999;53;99999;99999;99999;900;999999;999999;99999;999999;11;56;999999;99999;99999;180;15,2;55;210;Teach Line;>4h � 70�C;99999;160;200-200-190-185-180;99999;19;2,1;999999;61,66666667;99999;0,9138;7,5;387,28;0,54;0,8;1,12;99999;2,34;99999;31,8;99999;34,8;99999
QM-324 F;0;0;0;0;0;0;100;0;0;0;0;0;30;0;0;0;0;40;0;0;0;0;0;0;0;0;0;0;0;0;0;0;0;0;0;0;85;0;0;0;0;20;0;0;0;0;0;0;0;1,5;0;0;0;0;0,4;0;0;0;0,4;0;0;0;0;0;0;0;0;0;0;3;0;0;0;0;0;0;0;0;0;0;0;0;0;0;0;0;0;0;0;0;0;0;0;0;0;0;5,5;0;0;0;0;0;0;2,8;0;0;288,6;0;0;0;0;0;0;0;0;0;0;0;0;0;0;0;0;0;0;0;0;0;0;Krupp F2000;0,8;Collin;injection huile;99999;999999;999999;165;170;175;180;185;190;200;200;200 avec VORTEC;999999;999999;999999;999999;999999;200;200;200;30;999999;999999;99999;999999;999999;99999;999999;999999;999999;999999;999999;999999;999999;999999;999999;999999;99999;99999;55;99999;99999;99999;900;999999;999999;99999;999999;11;57;999999;99999;99999;180;15;54;211;Teach Line;>4h � 70�C;99999;160;200-200-190-185-180;51;19;2,1;999999;61,33333333;99999;0,914033333;7,54;387,69;0,53;0,79;1,12;99999;2,35;99999;38,3;99999;44,7;99999
QM-324 G;0;0;0;0;0;0;100;0;0;0;0;0;30;0;0;0;0;40;0;0;0;0;0;0;0;0;0;0;0;0;0;0;0;0;0;0;85;0;0;0;0;20;0;0;0;0;0;0;0;1,5;0;0;0,4;0;0;0;0;0;0;0;0;0;0;0;0;0;0;0;0;3;0;0;0;0;0;0;0;0;0;0;0;0;0;0;0;0;0;0;0;0;0;0;0;0;0;0;5,5;0;0;0;0;0;0;2,8;0;0;288,2;0;0;0;0;0;0;0;0;0;0;0;0;0;0;0;0;0;0;0;0;0;0;Krupp F2000;0,8;Collin;injection huile;99999;999999;999999;165;170;175;180;185;190;200;200;200 avec VORTEC;999999;999999;999999;999999;999999;200;200;200;30;999999;999999;99999;999999;999999;99999;999999;999999;999999;999999;999999;999999;999999;999999;999999;999999;99999;99999;54;99999;99999;99999;900;999999;999999;99999;999999;11;57;999999;99999;99999;180;14,8;53;211;Teach Line;>4h � 70�C;99999;160;200-200-190-185-180;51;19;2,1;999999;61;99999;0,915466667;7,45;396,19;0,5;0,75;1,06;99999;2,24;99999;32,1;99999;35,4;99999
QM-324 H;0;0;0;0;0;0;100;0;0;0;0;0;30;0;0;0;0;40;0;0;0;0;0;0;0;0;0;0;0;0;0;0;0;0;0;0;85;0;0;0;0;20;0;0;0;0;0;0;0;1,5;0;0;0;0;0,4;0;0;0;0;0;0;0;0;0;0;0;0;0;0;3;0;0;0;0;0;0;0;0;0;0;0;0;0;0;0;0;0;0;0;0;0;0;0;0;0;0;5,5;0;0;0;0;0;0;2,8;0;0;288,2;0;0;0;0;0;0;0;0;0;0;0;0;0;0;0;0;0;0;0;0;0;0;Krupp F2000;0,8;Collin;injection huile;99999;999999;999999;165;170;175;180;185;190;200;200;200 avec VORTEC;999999;999999;999999;999999;999999;200;200;200;30;999999;999999;99999;999999;999999;99999;999999;999999;999999;999999;999999;999999;999999;999999;999999;999999;99999;99999;53;99999;99999;99999;900;999999;999999;99999;999999;11;61;999999;99999;99999;180;15;54;210;Teach Line;>4h � 70�C;99999;160;200-200-190-185-180;51;19;2,1;999999;62;99999;0,9143;7,96;401,18;0,53;0,8;1,12;99999;2,33;99999;32,4;99999;35;99999
QM-324 I;0;0;0;0;0;0;100;0;0;0;0;0;30;0;0;0;0;40;0;0;0;0;0;0;0;0;0;0;0;0;0;0;0;0;0;0;85;0;0;0;0;20;0;0;0;0;0;0;0;1,5;0;0;0,4;0;0;0;0;0;0,4;0;0;0;0;0;0;0;0;0;0;3;0;0;0;0;0;0;0;0;0;0;0;0;0;0;0;0;0;0;0;0;0;0;0;0;0;0;5,5;0;0;0;0;0;0;2,8;0;0;288,6;0;0;0;0;0;0;0;0;0;0;0;0;0;0;0;0;0;0;0;0;0;0;Krupp F2000;0,8;Collin;injection huile;99999;999999;999999;165;170;175;180;185;190;200;200;200 avec VORTEC;999999;999999;999999;999999;999999;200;200;200;30;999999;999999;99999;999999;999999;99999;999999;999999;999999;999999;999999;999999;999999;999999;999999;999999;99999;99999;54;99999;99999;99999;900;999999;999999;99999;999999;11;61;999999;99999;99999;180;15;54;211;Teach Line;>4h � 70�C;99999;160;200-200-190-185-180;50;19;2,1;999999;60;99999;0,9226;7,83;392,38;0,51;0,77;1,1;99999;2,33;99999;38,9;99999;44,9;99999
QM-324 J;0;0;0;0;0;0;100;0;0;0;0;0;30;0;0;0;0;40;0;0;0;0;0;0;0;0;0;0;0;0;0;0;0;0;0;0;85;0;0;0;0;20;0;0;0;0;0;0;0;1,5;0;0;0,4;0;0;0;0;0;0,4;0;0;0;0;0;0;0;0;0;0;3;0;0;0;0;0;0;0;0;0;0;0;0;0;0;0;0;0;0;0;0;0;0;0;0;0;0;5,5;0;0;0;0;0;0;2,8;0;0;288,6;0;0;0;0;0;0;0;0;0;0;0;0;0;0;0;0;0;0;0;0;0;0;Krupp F2000;0,8;Collin;injection huile;99999;999999;999999;165;170;175;180;185;190;200;200;200 avec VORTEC;999999;999999;999999;999999;999999;200;200;200;30;999999;999999;99999;999999;999999;99999;999999;999999;999999;999999;999999;999999;999999;999999;999999;999999;99999;99999;53;99999;99999;99999;900;999999;999999;99999;999999;11;60;999999;99999;99999;180;15,1;57;211;Teach Line;>4h � 70�C;99999;160;200-200-190-185-180;50;19;2,1;999999;62;99999;0,9208;7,56;384,81;0,53;0,79;1,11;99999;2,33;99999;40,5;99999;45,6;99999
QM-324 K;0;0;0;0;0;0;100;0;0;0;0;0;30;0;0;0;0;40;0;0;0;0;0;0;0;0;0;0;0;0;0;0;0;0;0;0;85;0;0;0;0;20;0;0;0;0;0;0;0;1,5;0;0;0,4;0;0;0;0;0;0,4;0;0;0;0;0;0;0;0;0;0;3;0;0;0;0;0;0;0;0;0;0;0;0;0;0;0;0;0;0;0;0;0;0;0;0;0;0;5,5;0;0;0;0;0;0;2,8;0;0;288,6;0;0;0;0;0;0;0;0;0;0;0;0;0;0;0;0;0;0;0;0;0;0;Krupp F2000;0,8;Collin;injection huile;99999;999999;999999;165;170;175;180;185;190;200;200;200 avec VORTEC;999999;999999;999999;999999;999999;200;200;200;30;999999;999999;99999;999999;999999;99999;999999;999999;999999;999999;999999;999999;999999;999999;999999;999999;99999;99999;53;99999;99999;99999;900;999999;999999;99999;999999;11;58;999999;99999;99999;180;15,8;58;211;Teach Line;>4h � 70�C;99999;160;200-200-190-185-180;53;19;2,1;999999;60,33333333;99999;0,918533333;7,78;393,43;0,49;0,75;1,07;99999;2,28;99999;33,9;99999;41,7;99999
QM-325 B;0;0;0;0;0;0;100;0;0;0;0;0;30;0;0;0;0;40;0;0;0;0;0;0;0;0;0;0;0;0;0;0;0;0;0;0;85;0;0;0;0;20;0;0;0;0;0;0;0;1,5;0;0;0,4;0;0;0;0;0;0,4;0;0;0;0;0;0;0;0;0;0;3;0;0;0;0;0;0;0;0;0;0;0;0;0;0;0;0;0;0;0;0;0;0;0;0;0;0;5,5;0;0;0;0;0;0;2,8;0;0;288,6;0;0;0;0;0;0;0;0;0;0;0;0;0;0;0;0;0;0;0;0;0;0;Krupp F2000;0,8;Collin;injection huile;99999;999999;999999;165;170;175;180;185;190;200;200;220;999999;999999;999999;999999;999999;200;200;200;30;999999;999999;99999;999999;999999;99999;999999;999999;999999;999999;999999;999999;999999;999999;999999;999999;99999;99999;54;99999;99999;99999;1000;999999;999999;99999;999999;11;58,6;999999;99999;99999;180;14,4;55;210;Teach Line;>4h � 70�C. s�cheur blanc;99999;160;200-200-190-185-180;44;14;2;999999;58,53333333;99999;0,912533333;6,79;378,26;0,44;0,67;0,96;99999;2,08;99999;33,7;99999;38,8;99999
QM-325 C;0;0;0;0;0;0;100;0;0;0;0;0;30;0;0;0;0;40;0;0;0;0;0;0;0;0;0;0;0;0;0;0;0;0;0;0;85;0;0;0;0;20;0;0;0;0;0;0;0;0;0;0;0,4;0;0;0;0;0;0,4;0;0;0;0;0;0;0;0;0;0;0;0;0;0;0;0;0;0;0;0;0;0;0;0;0;0;0;0;0;0;0;0;0;0;0;0;0;5,5;0;0;0;0;0;0;2,8;0;0;284,1;0;0;0;0;0;0;0;0;0;0;0;0;0;0;0;0;0;0;0;0;0;0;Krupp F2000;0,8;Collin;injection huile;99999;999999;999999;165;170;175;180;185;190;200;200;220;999999;999999;999999;999999;999999;200;200;200;30;999999;999999;99999;999999;999999;99999;999999;999999;999999;999999;999999;999999;999999;999999;999999;999999;99999;99999;54;99999;99999;99999;1000;999999;999999;99999;999999;11;114;999999;99999;99999;180;15,3;60;209;Teach Line;>4h � 70�C. s�cheur blanc;0,07;160;200-200-190-185-180;50;17;2;999999;58,4;99999;0,915066667;6,87;388,41;0,43;0,65;0,95;99999;2,04;99999;35,5;99999;38,3;99999
QM-325 D;0;0;0;0;0;0;100;0;0;0;0;0;30;0;0;0;0;40;0;0;0;0;0;0;0;0;0;0;0;0;0;0;0;0;0;0;85;0;0;0;0;20;0;0;0;0;0;0;0;0;0;0;0,4;0;0;0;0;0;0,4;0;0;0;0;0;0;0;0;0;0;3;0;0;0;0;0;0;0;0;0;0;0;0;0;0;0;0;0;0;0;0;0;0;0;0;0;0;5,5;0;0;0;0;0;0;2,8;0;0;287,1;0;0;0;0;0;0;0;0;0;0;0;0;0;0;0;0;0;0;0;0;0;0;Krupp F2000;0,8;Collin;injection huile;99999;999999;999999;165;170;175;180;185;190;200;200;220;999999;999999;999999;999999;999999;200;200;200;30;999999;999999;99999;999999;999999;99999;999999;999999;999999;999999;999999;999999;999999;999999;999999;999999;99999;99999;54;99999;99999;99999;1000;999999;999999;99999;999999;11;100;999999;99999;99999;180;14,5;59;210;Teach Line;>4h � 70�C. s�cheur blanc;99999;160;200-200-190-185-180;48;17,5;2;999999;59;99999;0,9207;6,66;384,5;0,47;0,68;0,96;99999;2,05;99999;31,9;99999;33;99999
QM-325 E;0;0;0;0;0;0;100;0;0;0;0;0;30;0;0;0;0;40;0;0;0;0;0;0;0;0;0;0;0;0;0;0;0;0;0;0;85;0;0;0;0;20;0;0;0;0;0;0;0;1,5;0;0;0,4;0;0;0;0;0;0,4;0;0;0;0;0;0;0;0;0;0;0;0;0;0;0;0;0;0;0;0;0;0;0;0;0;0;0;0;0;0;0;0;0;0;0;0;0;5,5;0;0;0;0;0;0;2,8;0;0;285,6;0;0;0;0;0;0;0;0;0;0;0;0;0;0;0;0;0;0;0;0;0;0;Krupp F2000;0,8;Collin;injection huile;99999;999999;999999;165;170;175;180;185;190;200;200;220;999999;999999;999999;999999;999999;200;200;200;30;999999;999999;99999;999999;999999;99999;999999;999999;999999;999999;999999;999999;999999;999999;999999;999999;99999;99999;54;99999;99999;99999;1600;999999;999999;99999;999999;11;59,6;999999;99999;99999;180;15,2;67;210;Teach Line;>4h � 70�C. �tuve HT;99999;160;200-200-190-185-180;53;19;2;999999;57,43333333;99999;0,9109;6,33;357,17;0,4;0,62;0,92;99999;2,06;99999;38,8;99999;43;99999
QM-325 F;0;0;0;0;0;0;100;0;0;0;0;0;30;0;0;0;0;40;0;0;0;0;0;0;0;0;0;0;0;0;0;0;0;0;0;0;85;0;0;0;0;20;0;0;0;0;0;0;0;1,5;0;0;0,4;0;0;0;0;0;0,4;0;0;0;0;3;0;0;0;0;0;3;0;0;0;0;0;0;0;0;0;0;0;0;0;0;0;0;0;0;0;0;0;0;0;0;0;0;5,5;0;0;0;0;0;0;2,8;0;0;291,6;0;0;0;0;0;0;0;0;0;0;0;0;0;0;0;0;0;0;0;0;0;0;Krupp F2000;0,8;Collin;injection huile;99999;999999;999999;165;170;175;180;185;190;200;200;220;999999;999999;999999;999999;999999;200;200;200;30;999999;999999;99999;999999;999999;99999;999999;999999;999999;999999;999999;999999;999999;999999;999999;999999;99999;99999;53;99999;99999;99999;1800;999999;999999;99999;999999;11;55,2;999999;99999;99999;180;14,5;65;209;Teach Line;>4h � 70�C. �tuve HT;99999;160;200-200-190-185-180;50;19;2;999999;58,4;99999;0,9221;6,27;358,61;0,42;0,64;0,92;99999;1,99;99999;35,6;99999;38,3;99999
QM-325 G;0;0;0;0;0;0;100;0;0;0;0;0;30;0;0;0;0;40;0;0;0;0;0;0;0;0;0;0;0;0;0;0;0;0;0;0;85;0;0;0;0;20;0;0;0;0;0;0;0;1,5;0;0;0,4;0;0;0;0;0;0,4;0;0;0;0;6;0;0;0;0;0;3;0;0;0;0;0;0;0;0;0;0;0;0;0;0;0;0;0;0;0;0;0;0;0;0;0;0;5,5;0;0;0;0;0;0;2,8;0;0;294,6;0;0;0;0;0;0;0;0;0;0;0;0;0;0;0;0;0;0;0;0;0;0;Krupp F2000;0,8;Collin;injection huile;99999;999999;999999;165;170;175;180;185;190;200;200;220;999999;999999;999999;999999;999999;200;200;200;30;999999;999999;99999;999999;999999;99999;999999;999999;999999;999999;999999;999999;999999;999999;999999;999999;99999;99999;52;99999;99999;99999;1800;999999;999999;99999;999999;11;60,5;999999;99999;99999;180;14,4;64;209;Teach Line;>4h � 70�C. �tuve HT;99999;160;200-200-190-185-180;50;19,5;2;999999;58,66666667;99999;0,9296;6,53;360,7;0,46;0,68;0,96;99999;2,05;99999;34,9;99999;36;99999
QM-325 H;0;0;0;0;0;0;100;0;0;0;0;0;30;0;0;0;0;40;0;0;0;0;0;0;0;0;0;0;0;0;0;0;0;0;0;0;85;0;0;0;0;20;0;0;0;0;0;0;0;1,5;0;0;0,4;0;0;0;0;0;0,4;0;0;0;0;(1% bi vis);0;0;0;0;0;3;0;0;0;0;0;0;0;0;0;0;0;0;0;0;0;0;0;0;0;0;0;0;0;0;0;0;5,5;0;0;0;0;0;0;2,8;0;0;288,6;0;0;0;0;0;0;0;0;0;0;0;0;0;0;0;0;0;0;0;0;0;0;Krupp F2000;0,8;Collin;injection huile;99999;999999;999999;165;170;175;180;185;190;200;200;220;999999;999999;999999;999999;999999;200;200;200;30;999999;999999;99999;999999;999999;99999;999999;999999;999999;999999;999999;999999;999999;999999;999999;999999;99999;99999;54;99999;99999;99999;1000;999999;999999;99999;999999;11;63;999999;99999;99999;180;14,5;55;210;Teach Line;>4h � 70�C. �tuve HT;99999;160;200-200-190-185-180;48;19,5;2;999999;57;99999;0,917066667;6,65;362,92;0,45;0,67;0,95;99999;2,06;99999;35,1;99999;36,4;99999
QM-325 I;0;0;0;0;0;0;100;0;0;0;0;0;30;0;0;0;0;40;0;0;0;0;0;0;0;0;0;0;0;0;0;0;0;0;0;0;85;0;0;0;0;20;0;0;0;0;0;0;0;1,5;0;0;0,4;0;0;0;0;0;0,4;0;0;0;0;0;0;0;0;0;0;3;0;0;0;0;0;0;0;0;0;0;0;0;0;0;0;0;0;0;0;0;0;0;0;0;0;0;5,5;0;0;0;0;0;0;2,8;0;0;288,6;0;0;0;0;0;0;0;0;0;0;0;0;0;0;0;0;0;0;0;0;0;0;Krupp F2000;0,8;Collin;injection huile;99999;999999;999999;165;170;175;180;185;190;200;200;220;999999;999999;999999;999999;999999;200;200;200;30;999999;999999;99999;999999;999999;99999;999999;999999;999999;999999;999999;999999;999999;999999;999999;999999;99999;99999;54;99999;99999;99999;1000;999999;999999;99999;999999;11;63;999999;99999;99999;180;14,5;55;210;Teach Line;>4h � 70�C. �tuve HT;99999;160;200-200-190-185-180;50;19;2;999999;61,16666667;99999;0,915866667;6,54;381,28;0,5;0,74;1,04;99999;2,18;99999;33,7;99999;37,6;99999
QM-325 J;0;0;0;0;0;0;100;0;0;0;0;0;30;0;0;0;0;40;0;0;0;0;0;0;0;0;0;0;0;0;0;0;0;0;0;0;85;0;0;0;0;20;0;0;0;0;0;0;0;1,5;0;0;0,4;0;0;0;0;0;0,4;0;0;0;0;0;0;0;0;0;0;3;0;0;0;0;0;0;0;0;0;0;0;0;0;0;0;0;0;0;0;0;0;0;0;0;0;0;0;5,5;0;0;0;0;0;2,8;0;0;288,6;0;0;0;0;0;0;0;0;0;0;0;0;0;0;0;0;0;0;0;0;0;0;Krupp F2000;0,8;Collin;injection huile;99999;999999;999999;165;170;175;180;185;190;200;200;220;999999;999999;999999;999999;999999;200;200;200;30;999999;999999;99999;999999;999999;99999;999999;999999;999999;999999;999999;999999;999999;999999;999999;999999;99999;99999;53;99999;99999;99999;1800;999999;999999;99999;999999;11;62;999999;99999;99999;180;14,3;64;209;Teach Line;>4h � 70�C. �tuve HT;99999;160;200-200-190-185-180;51;19;2;999999;57,46666667;99999;0,9161;6,47;393,16;0,38;0,58;0,86;99999;1,94;99999;33,5;99999;35,8;99999
QM-326 A;0;0;0;0;0;0;100;0;0;0;0;0;30;0;0;0;0;40;0;0;0;0;0;0;0;0;0;0;0;0;0;0;0;0;0;0;85;0;0;0;0;20;0;0;0;0;0;0;0;1,5;0;0;0,4;0;0;0;0;0;0,4;0;0;0;0;0;0;0;0;0;0;3;0;0;0;0;0;0;0;0;0;0;0;0;0;0;0;0;0;0;0;0;0;0;0;0;0;0;5,5;0;0;0;0;0;0;2,8;0;0;288,6;0;0;0;0;0;0;0;0;0;0;0;0;0;0;0;0;0;0;0;0;0;0;Krupp F2000;0,8;Collin;injection huile;99999;999999;999999;165;170;175;180;185;190;200;200;200 avec VORTEC;999999;999999;999999;999999;999999;200;200;200;30;999999;999999;99999;999999;999999;99999;999999;999999;999999;999999;999999;999999;999999;999999;999999;999999;99999;99999;53;99999;99999;99999;1800;999999;999999;99999;999999;11;58;999999;99999;99999;180;17,6;72;212;Teach Line;>4h � 70�C;99999;160;200-200-190-185-180;47;15;2;999999;61,3;99999;0,918466667;7,63;401,63;0,49;0,72;1,03;99999;2,23;99999;36,2;99999;46,2;99999
QM-326 B;0;0;0;0;0;0;100;0;0;0;0;0;30;0;0;0;0;40;0;0;0;0;0;0;0;0;0;0;0;0;0;0;0;0;0;0;40;0;0;0;0;20;0;0;0;0;0;0;0;0;0;0;0;0;0;0;0;0;0;0;0;0;0;0;0;0;0;0;0;0;0;0;0;0;0;0;0;0;0;0;0;0;0;0;0;0;0;0;0;0;0;0;0;0;0;0;5,5;0;0;0;0;0;0;2,8;0;0;288,6;0,4;0,4;3;1,5;45;0;0;0;0;0;0;0;0;0;0;0;0;0;0;0;0;0;Krupp F2000;0,8;Collin;injection huile;99999;999999;999999;165;170;175;180;185;190;200;200;200 avec VORTEC;999999;999999;999999;999999;999999;200;200;200;30;999999;999999;99999;999999;999999;99999;999999;999999;999999;999999;999999;999999;999999;999999;999999;999999;99999;99999;54;99999;99999;99999;1500;999999;999999;99999;999999;11;58;999999;99999;2,02;180;12,5;61;212;Teach Line;>4h � 70�C;99999;100;220-200-190-185-180;35;99999;2;999999;61,06666667;99999;0,915633333;6,78;294,36;0,45;0,68;1;99999;2,39;99999;27,5;99999;35,1;99999
QM-326 C;0;0;0;0;0;0;100;0;0;0;0;0;30;0;0;0;0;40;0;0;0;0;0;0;0;0;0;0;0;0;0;0;0;0;0;0;40;0;0;0;0;20;0;0;0;0;0;0;0;1,5;0;0;0,4;0;0;0;0;0;0,4;0;0;0;0;0;0;0;0;0;0;3;0;0;0;0;0;0;0;0;0;0;0;0;0;0;0;0;0;0;0;0;0;0;0;0;0;0;5,5;0;0;0;0;0;0;2,8;0;0;288,6;0;0;0;0;45;0;0;0;0;0;0;0;0;0;0;0;0;0;0;0;0;0;Krupp F2000;0,8;Collin;injection huile;99999;999999;999999;165;170;175;180;185;190;200;200;200 avec VORTEC;999999;999999;999999;999999;999999;200;200;200;30;999999;999999;99999;999999;999999;99999;999999;999999;999999;999999;999999;999999;999999;999999;999999;999999;99999;99999;53;99999;99999;99999;1500;999999;999999;99999;999999;11;34;999999;99999;2,04;180;15;58;208;Teach Line;>4h � 70�C;99999;160;200-200-190-185-180;47;99999;2;999999;61,06666667;99999;0,916266667;7,26;293,79;0,45;0,69;1,03;99999;2,46;99999;27,8;99999;29,8;99999
