Repository: waelbaccouche/Smart-Search

step 1 : go to server_test/src/server_ff61_copy.ts
step 2 : open terminal
step 3 : npx ts-node server_test\src\server_ff61_copy.ts

stop the server:	ctrl + c

____
Pandas : Une bibliothèque Python largement utilisée pour la manipulation et l'analyse de données. Dans le projet, Pandas a permis de lire, organiser et transformer les données, facilitant ainsi leur intégration dans l'interface de recherche d'expériences.

K-means : Un algorithme de machine learning utilisé pour le clustering, ou la segmentation, des données en groupes similaires.

File: my-typescript-project/src/Data_clean.csv (part 4 of 7)
PPC 01GR (BV);rPPC 02GR (BV);Kingfa CB-T2L2A NC001 (BV);PPH 3060 (BV) (PP);PP AUROcom 50 IUF3 H Tst black (BV);WPP PRC 50 UFO (BV);PP ROMOLEN (Mol group) (BV);PP Remolen 50CCUF 702 (BV);PP Remolen 50CC00 703 (BV);INEOS rrPP1002 (BV);REPSOL Reciclex RXP52BG (BV);Remolen 50CHUF00 7XX (BV);mach_mix;Coef-remplissage;mach_Bivis;Profil_vis;vitesse rotation b-v;puits de d�gazage;Cyl.zone 1;Cyl.zone 2;Cyl.zone 3;Cyl.zone 4;Cyl.zone 5;Cyl.zone 6;Cyl.zone 7;Cyl.zone 8;Cyl.zone 9;Cyl.zone 10;Cyl.zone 11;Cyl.zone 12;GALA - T� 8.0;GALA - bypass;GALA - Fili�re;T� T�te;T� Porte Filtre;T� Bi-Pass;T� Eau;D�bit doseur 1 double vis;type vis doseur 1;d�bit doseur 1 K-tron;D�bit doseur 2 monovis;type vis doseur 2;Couple Vis doseur;Position;Type pompe;d�bit th�orique;d�bit affich�;Vitesse extrudeuse;Couple extrudeuse;T� mati�re BV;Energie sp�cifique;P gala amont;P gala aval;Pression dans 8/0;Pression bypass;capacit� granulatrice;Intensit� de la granulatrice Gala;Couple granulatrice Gala;vitesse granulatrice;V Couteaux;nb trous fili�res;nb lames du porte-couteaux;t� bac d'eau Gala;Type mat�re � doser;D�bit doseur;capacit� doseur;type vis doseur;% vitesse de Vis doseur;D�bit Huile;Vitesse de vis;Courant;Pression t�te extrudeuse;T� mati�re;mach_extru;Etuvage;Hum_extru;Vvis_extru;T_extru;P-extru;V_tapis;E_extru;T_melt_extru;Hard_Shore_A;Hard_Shore_D;Density;Tensile_strength_break;Elong_break;S_elong_5;S_elong_10;S_elong_20;S_elong_50;S_elong_100;Comp_22_23;Comp_22_85;Comp_22_70;Comp_22_100;Comp_168_70
QM-326 D;0;0;0;0;0;0;100;0;0;0;0;0;30;0;0;0;0;40;0;0;0;0;0;0;0;0;0;0;0;0;0;0;0;0;0;0;85;0;0;0;0;20;0;0;0;0;0;0;0;0;0;0;0;0;0;0;0;0;0;0;0;0;0;0;0;0;0;0;0;0;0;0;0;0;0;0;0;0;0;0;0;0;0;0;0;0;0;0;0;0;0;0;0;0;0;0;5,5;0;0;0;0;0;0;2,8;0;0;288,6;0,4;0,4;3;1,5;0;0;0;0;0;0;0;0;0;0;0;0;0;0;0;0;0;0;Krupp F2000;0,8;Collin;injection huile;99999;999999;999999;165;170;175;180;185;190;200;200;200 avec VORTEC;999999;999999;999999;999999;999999;200;200;200;30;999999;999999;99999;999999;999999;99999;999999;999999;999999;999999;999999;999999;999999;999999;999999;999999;99999;99999;53;99999;99999;99999;1800;999999;999999;99999;999999;11;78;999999;99999;99999;180;12,8;71;209;Teach Line;>4h � 70�C;99999;160;200-200-190-185-180;53;19;2;999999;59,3;99999;0,919066667;6,64;383,94;0,42;0,64;0,94;99999;2,06;99999;31,5;99999;39,2;99999
QM-326 D1;0;0;0;0;0;0;100;0;0;0;0;0;30;0;0;0;0;40;0;0;0;0;0;0;0;0;0;0;0;0;0;0;0;0;0;0;85;0;0;0;0;20;0;0;0;0;0;0;0;0;0;0;0;0;0;0;0;0;0;0;0;0;0;0;0;0;0;0;0;0;0;0;0;0;0;0;0;0;0;0;0;0;0;0;0;0;0;0;0;0;0;0;0;0;0;0;5,5;0;0;0;0;0;0;2,8;0;0;288,6;0,4;0,4;3;1,5;0;0;0;0;0;0;0;0;0;0;0;0;0;0;0;0;0;0;Krupp F2000;0,8;Collin;injection noir et huile;99999;999999;999999;165;170;175;180;185;190;200;200;200 avec VORTEC;999999;999999;999999;999999;999999;200;200;200;30;999999;999999;99999;999999;999999;99999;999999;999999;999999;999999;999999;999999;999999;999999;999999;999999;99999;99999;54;99999;99999;99999;1200;999999;999999;99999;999999;11;51;999999;99999;99999;180;12,2;58;210;Teach Line;>4h � 70�C;0,08;160;200-200-190-185-180;99999;99999;99999;999999;55,63333333;99999;0,9272;6,52;377,82;0,44;0,66;0,94;99999;2,04;99999;37;99999;40;99999
QM-326 E;0;0;0;0;0;0;100;0;0;0;0;0;30;0;0;0;0;40;0;0;0;0;0;0;0;0;0;0;0;0;0;0;0;0;0;0;85;0;0;0;0;20;0;0;0;0;0;0;0;1,5;0;0;0,4;0;0;0;0;0;0,4;0;0;0;0;0;0;0;0;0;0;3;0;0;0;0;0;0;0;0;0;0;0;0;0;0;0;0;0;0;0;0;0;0;0;0;0;0;5,5;0;0;0;0;0;0;2,8;0;0;288,6;0;0;0;0;0;0;0;0;0;0;0;0;0;0;0;0;0;0;0;0;0;0;Krupp F2000;0,8;Collin;99998;99999;999999;999999;99998;99998;99998;99998;99998;99998;99998;99998;99998;999999;999999;999999;999999;999999;99998;99998;99998;99998;999999;999999;99999;999999;999999;99999;999999;999999;999999;999999;999999;999999;999999;999999;999999;999999;99999;99999;99998;99999;99999;99999;99998;999999;999999;99999;999999;99998;99998;999999;99999;99998;99998;99998;99998;99998;Teach Line;>4h � 70�C;0,05;160;200-200-190-185-180;50;16,5;2;999999;59,3;99999;0,910633333;6,85;369,89;0,43;0,66;0,97;99999;2,15;99999;31,9;99999;34,5;99999
QM-326 F;0;0;0;0;0;0;100;0;0;0;0;0;30;0;0;0;0;40;0;0;0;0;0;0;0;0;0;0;0;0;0;0;0;0;0;0;85;0;0;0;0;20;0;0;0;0;0;0;0;1,5;0;0;0,4;0;0;0;0;0;0,4;0;0;0;0;0;0;0;0;0;0;3;0;0;0;0;0;0;0;0;0;0;0;0;0;0;0;0;0;0;0;0;0;0;0;0;0;0;5,5;0;0;0;0;0;0;2,8;0;0;288,6;0;0;0;0;0;0;0;0;0;0;0;0;0;0;0;0;0;0;0;0;0;0;Krupp F2000;0,8;Collin;injection huile;99999;999999;999999;165;170;175;180;185;190;200;200;200 avec VORTEC;999999;999999;999999;999999;999999;200;200;200;30;999999;999999;99999;999999;999999;99999;999999;999999;999999;999999;999999;999999;999999;999999;999999;999999;99999;99999;53;99999;99999;99999;1800;999999;999999;99999;999999;11;63;999999;99999;99999;180;15,1;63;210;Teach Line;>4h � 70�C;99999;160;200-200-190-185-180;47;17;2;999999;59,56666667;99999;0,9122;7,13;385,49;0,44;0,67;0,96;99999;2,1;99999;40,6;99999;38,6;99999
QM-326 G;0;0;0;0;0;0;100;0;0;0;0;0;30;0;0;0;0;40;0;0;0;0;0;0;0;0;0;0;0;0;0;0;0;0;0;0;85;0;0;0;0;20;0;0;0;0;0;0;0;1,5;0;0;0,4;0;0;0;0;0;0,4;0;0;0;0;0;0;0;0;0;0;3;0;0;0;0;0;0;0;0;0;0;0;0;0;0;0;0;0;0;0;0;0;0;0;0;0;0;5,5;0;0;0;0;0;0;2,8;0;0;288,6;0;0;0;0;0;5,8;0;0;0;0;0;0;0;0;0;0;0;0;0;0;0;0;Krupp F2000;0,8;Collin;injection huile;99999;999999;999999;165;170;175;180;185;190;200;200;200 avec VORTEC;999999;999999;999999;999999;999999;200;200;200;30;999999;999999;99999;999999;999999;99999;999999;999999;999999;999999;999999;999999;999999;999999;999999;999999;99999;99999;53;99999;99999;99999;1800;999999;999999;99999;999999;11;56;999999;99999;99999;180;15,7;65;210;Teach Line;>4h � 70�C;99999;160;200-200-190-185-180;45;15;2;999999;62,53333333;99999;0,91745;7,68;394,75;0,49;0,75;1,09;99999;2,32;99999;37,5;99999;39,5;99999
QM-326 H;0;0;0;0;0;0;100;0;0;0;0;0;30;0;0;0;0;40;0;0;0;0;0;0;0;0;0;0;0;0;0;0;0;0;0;0;85;0;0;0;0;20;0;0;0;0;0;0;0;1,5;0;0;0,4;0;0;0;0;0;0,4;0;0;0;0;0;0;0;0;0;0;3;0;0;0;0;0;0;0;0;0;0;0;0;0;0;0;0;0;0;0;0;0;0;0;0;0;0;5,5;0;0;0;0;0;0;2,8;0;0;288,6;0;0;0;0;0;0;0;0;0;0;0;0;0;0;0;0;0;0;0;0;0;0;Krupp F2000;0,8;Collin;injection noir et huile;99999;999999;999999;165;170;175;180;185;190;200;200;200 avec VORTEC;999999;999999;999999;999999;999999;200;200;200;30;999999;999999;99999;999999;999999;99999;999999;999999;999999;999999;999999;999999;999999;999999;999999;999999;99999;99999;54;99999;99999;99999;1200;999999;999999;99999;999999;11;49;999999;99999;99999;180;15;54;210;Teach Line;>4h � 70�C;99999;160;200-200-190-185-180;56;15;2;999999;59,5;99999;0,921866667;6,65;362,92;0,45;0,67;0,95;99999;2,06;99999;38;99999;39;99999
QM-326 I;0;0;0;0;0;0;100;0;0;0;0;0;20;0;0;0;0;40;0;0;0;0;0;0;0;0;0;0;0;0;0;0;0;0;0;0;85;0;0;0;0;20;0;0;0;0;0;0;0;1,5;0;0;0,4;0;0;0;0;0;0,4;0;0;0;0;0;0;0;0;0;0;3;0;0;0;0;0;0;0;0;0;0;0;0;0;0;0;0;0;0;0;0;0;0;0;0;0;0;5,5;0;0;0;0;0;0;2,8;0;0;288,6;0;0;0;0;0;0;0;0;0;0;0;0;0;0;0;0;0;0;0;0;0;0;Krupp F2000;0,8;Collin;injection huile;99999;999999;999999;165;170;175;180;185;190;200;200;200 avec VORTEC;999999;999999;999999;999999;999999;200;200;200;30;999999;999999;99999;999999;999999;99999;999999;999999;999999;999999;999999;999999;999999;999999;999999;999999;99999;99999;53;99999;99999;99999;1800;999999;999999;99999;999999;11;95;999999;99999;99999;180;14,2;69;211;Teach Line;>4h � 70�C;99999;160;200-200-190-185-180;56;19,5;2;999999;57,5;99999;0,9167;6,22;387,28;0,38;0,59;0,88;99999;1,95;99999;29,7;99999;41,4;99999
QM-326 J;0;0;0;0;0;0;100;0;0;0;0;0;20;0;0;0;0;40;0;0;0;0;0;0;0;0;0;0;0;0;0;0;0;0;0;0;85;0;0;0;0;20;0;0;0;0;0;0;0;1,5;0;0;0,4;0;0;0;0;0;0,4;0;0;0;0;0;0;0;0;0;0;3;0;0;0;0;0;0;0;0;0;0;0;0;0;0;0;0;0;0;0;0;0;0;0;0;0;0;5,5;0;0;0;0;0;0;2,8;0;0;288,6;0;0;0;0;0;0;0;0;0;0;0;0;0;0;0;0;0;0;0;0;0;0;Krupp F2000;0,8;Collin;injection huile;99999;999999;999999;165;170;175;180;185;190;200;200;200 avec VORTEC;999999;999999;999999;999999;999999;200;200;200;30;999999;999999;99999;999999;999999;99999;999999;999999;999999;999999;999999;999999;999999;999999;999999;999999;99999;99999;53;99999;99999;99999;1800;999999;999999;99999;999999;11;63;999999;99999;99999;180;15,2;63;209;Teach Line;>4h � 70�C;99999;160;200-200-190-185-180;46;18;2;999999;60,16666667;99999;0,919833333;6,62;368,73;0,46;0,68;0,98;99999;2,14;99999;31,9;99999;33,2;99999
QM-326 K;0;0;0;0;0;0;100;0;0;0;0;0;10;0;0;0;0;40;0;0;0;0;0;0;0;0;0;0;0;0;0;0;0;0;0;0;85;0;0;0;0;20;0;0;0;0;0;0;0;1,5;0;0;0,4;0;0;0;0;0;0,4;0;0;0;0;0;0;0;0;0;0;3;0;0;0;0;0;0;0;0;0;0;0;0;0;0;0;0;0;0;0;0;0;0;0;0;0;0;5,5;0;0;0;0;0;0;2,8;0;0;288,6;0;0;0;0;0;0;0;0;0;0;0;0;0;0;0;0;0;0;0;0;0;0;Krupp F2000;0,8;Collin;injection huile;99999;999999;999999;165;170;175;180;185;190;200;200;200 avec VORTEC;999999;999999;999999;999999;999999;200;200;200;30;999999;999999;99999;999999;999999;99999;999999;999999;999999;999999;999999;999999;999999;999999;999999;999999;99999;99999;53;99999;99999;99999;1800;999999;999999;99999;999999;11;58;999999;99999;99999;180;14,1;58;209;Teach Line;>4h � 70�C;99999;160;200-200-190-185-180;43;18,5;2;999999;61,53333333;99999;0,922533333;6,97;368,97;0,46;0,7;1,02;99999;2,24;99999;38,3;99999;38,9;99999
QM-326 M;0;0;0;0;0;0;100;0;0;0;0;0;30;0;0;0;0;40;0;0;0;0;0;0;0;0;0;0;0;0;0;0;0;0;0;0;85;0;0;0;0;20;0;0;0;0;0;0;0;1,5;0;0;0,4;0;0;0;0;0,4;0;0;0;0;0;0;0;0;0;0;0;3;0;0;0;0;0;0;0;0;0;0;0;0;0;0;0;0;0;0;0;0;0;0;0;0;0;0;5,5;0;0;0;0;0;0;2,8;0;0;288,6;0;0;0;0;0;0;0;0;0;0;0;0;0;0;0;0;0;0;0;0;0;0;Krupp F2000;0,8;Collin;injection huile;99999;999999;999999;165;170;175;180;185;190;200;200;200 avec VORTEC;999999;999999;999999;999999;999999;200;200;200;30;999999;999999;99999;999999;999999;99999;999999;999999;999999;999999;999999;999999;999999;999999;999999;999999;99999;99999;53;99999;99999;99999;1800;999999;999999;99999;999999;11;69;999999;99999;99999;180;14;60;210;Teach Line;>4h � 70�C;99999;160;200-200-190-185-180;46;18,5;2;999999;55,7;99999;0,912533333;6,24;427,69;0,37;0,56;0,82;99999;1,78;99999;41,5;99999;37,7;99999
QM-327 A;0;0;0;0;0;0;100;0;0;0;0;0;30;0;0;0;0;40;0;0;0;0;0;0;0;0;0;0;0;0;0;0;0;0;0;0;85;0;0;0;0;20;0;0;0;0;0;0;0;1,5;0;0;0,4;0;0;0;0;0;0,4;0;0;0;0;0;0;0;0;0;0;3;0;0;0;0;0;0;0;0;0;0;0;0;0;0;0;0;0;0;0;0;0;0;0;0;0;0;5,5;0;0;0;0;0;0;2,8;0;0;288,6;0;0;0;0;0;0;0;0;0;0;0;0;0;0;0;0;0;0;0;0;0;0;Krupp F2000;0,8;Collin;injection huile;99999;999999;999999;165;170;175;180;185;190;200;200;200 avec VORTEC;999999;999999;999999;999999;999999;200;200;200;25;999999;999999;99999;999999;999999;99999;999999;999999;999999;999999;999999;999999;999999;999999;999999;999999;99999;99999;53;99999;99999;99999;1200;999999;999999;99999;999999;11;61;999999;99999;99999;180;16,4;59;212;Teach Line;>4h � 70�C;0,05;160;200-200-190-185-180;48;12,5;2;999999;60,33333333;99999;0,926233333;7,42;415;0,52;0,76;1,07;99999;2,19;99999;37,5;99999;37,4;99999
QM-327 B;0;0;0;0;0;0;100;0;0;0;0;0;30;0;0;0;0;40;0;0;0;0;0;0;0;0;0;0;0;0;0;0;0;0;0;0;85;0;0;0;0;20;0;0;0;0;0;0;0;1,5;0;0;0,4;0;0;0;0;0;0,4;0;0;0;0;0;0;0;0;0;0;3;0;0;0;0;0;0;0;0;0;0;0;0;0;0;0;0;0;0;0;0;0;0;0;0;0;0;5,5;0;0;0;0;0;0;2,8;0;0;288,6;0;0;0;0;0;0;0;0;0;0;0;0;0;0;0;0;0;0;0;0;0;0;Krupp F2000;0,8;Collin;injection huile;99999;999999;999999;165;170;175;180;185;190;200;200;200 avec VORTEC;999999;999999;999999;999999;999999;200;200;200;25;999999;999999;99999;999999;999999;99999;999999;999999;999999;999999;999999;999999;999999;999999;999999;999999;99999;99999;53;99999;99999;99999;1200;999999;999999;99999;999999;11;60;999999;99999;99999;180;15,2;60;210;Teach Line;>4h � 70�C;0,07;160;200-200-190-185-180;49;15;2;999999;60,03333333;99999;0,9302;7,5;409,39;0,5;0,74;1,04;99999;2,19;99999;37,4;99999;45,1;99999
QM-327 C;0;0;0;0;0;0;100;0;0;0;0;0;30;0;0;0;0;40;0;0;0;0;0;0;0;0;0;0;0;0;0;0;0;0;0;0;60;0;0;0;0;20;0;0;0;0;0;0;0;1,5;0;0;0,4;0;0;0;0;0;0,4;0;0;0;0;0;0;0;0;0;0;3;0;0;0;0;0;0;0;0;0;0;0;0;0;0;0;0;0;0;0;0;0;0;0;0;0;0;5,5;0;0;0;0;0;0;2,8;0;0;263,6;0;0;0;0;25;0;0;0;0;0;0;0;0;0;0;0;0;0;0;0;0;0;Krupp F2000;0,8;Collin;injection huile;99999;999999;999999;165;170;175;180;185;190;200;200;200 avec VORTEC;999999;999999;999999;999999;999999;200;200;200;25;999999;999999;99999;999999;999999;99999;999999;999999;999999;999999;999999;999999;999999;999999;999999;999999;99999;99999;54;99999;99999;99999;1200;999999;999999;99999;999999;11;61;999999;99999;1,03;180;14,7;63;211;Teach Line;>4h � 70�C;0,07;160;200-200-190-185-180;48;14,5;2;999999;59,8;99999;0,9273;6,66;340,15;0,47;0,71;1,02;99999;2,27;99999;33,8;99999;36,2;99999
QM-327 D;0;0;0;0;0;0;100;0;0;0;0;0;30;0;0;0;0;40;0;0;0;0;0;0;0;0;0;0;0;0;0;0;0;0;0;0;40;0;0;0;0;20;0;0;0;0;0;0;0;1,5;0;0;0,4;0;0;0;0;0;0,4;0;0;0;0;0;0;0;0;0;0;3;0;0;0;0;0;0;0;0;0;0;0;0;0;0;0;0;0;0;0;0;0;0;0;0;0;0;5,5;0;0;0;0;0;0;2,8;0;0;243,6;0;0;0;0;45;0;0;0;0;0;0;0;0;0;0;0;0;0;0;0;0;0;Krupp F2000;0,8;Collin;injection huile;99999;999999;999999;165;170;175;180;185;190;200;200;200 avec VORTEC;999999;999999;999999;999999;999999;200;200;200;25;999999;999999;99999;999999;999999;99999;999999;999999;999999;999999;999999;999999;999999;999999;999999;999999;99999;99999;54;99999;99999;99999;1200;999999;999999;99999;999999;11;49;999999;99999;2,01;180;15,3;71;209;Teach Line;>4h � 70�C;0,09;160;['180-180-190-185-180'];54;12,5;2;999999;61,9;99999;0,9278;6,9;287,03;0,51;0,76;1,1;99999;2,58;99999;30,6;99999;33,3;99999
QM-327 E;0;0;0;0;0;0;100;0;0;0;0;0;30;0;0;0;0;40;0;0;0;0;0;0;0;0;0;0;0;0;0;0;0;0;0;0;30;0;0;0;0;20;0;0;0;0;0;0;0;1,5;0;0;0,4;0;0;0;0;0;0,4;0;0;0;0;0;0;0;0;0;0;3;0;0;0;0;0;0;0;0;0;0;0;0;0;0;0;0;0;0;0;0;0;0;0;0;0;0;5,5;0;0;0;0;0;0;2,8;0;0;233,6;0;0;0;0;55;0;0;0;0;0;0;0;0;0;0;0;0;0;0;0;0;0;Krupp F2000;0,8;Collin;injection huile;99999;999999;999999;165;170;175;180;185;190;200;200;200 avec VORTEC;999999;999999;999999;999999;999999;200;200;200;25;999999;999999;99999;999999;999999;99999;999999;999999;999999;999999;999999;999999;999999;999999;999999;999999;99999;99999;54;99999;99999;99999;1200;999999;999999;99999;999999;11;42;999999;99999;2,55;180;15,1;72;209;Teach Line;>4h � 70�C;0,09;160;['180-180-190-185-180'];55;12,5;2;999999;62,6;99999;0,9261;6,89;265,78;0,53;0,79;1,14;99999;2,72;99999;27,9;99999;33,9;99999
QM-327 F;0;0;0;0;0;0;100;0;0;0;0;0;20;0;0;0;0;40;0;0;0;0;0;0;0;0;0;0;0;0;0;0;0;0;0;0;85;0;0;0;0;20;0;0;0;0;0;0;0;1,5;0;0;0,4;0;0;0;0;0;0,4;0;0;0;0;0;0;0;0;0;0;3;0;0;0;0;0;0;0;0;0;0;0;0;0;0;0;0;0;0;0;0;0;0;0;0;0;0;5,5;0;0;0;0;0;0;2,8;0;0;278,6;0;0;0;0;0;0;0;0;0;0;0;0;0;0;0;0;0;0;0;0;0;0;Krupp F2000;0,8;Collin;injection huile;99999;999999;999999;165;170;175;180;185;190;200;200;200 avec VORTEC;999999;999999;999999;999999;999999;200;200;200;25;999999;999999;99999;999999;999999;99999;999999;999999;999999;999999;999999;999999;999999;999999;999999;999999;99999;99999;53;99999;99999;99999;1200;999999;999999;99999;999999;11;65;999999;99999;99999;180;14,5;59;209;Teach Line;>4h � 70�C;0,07;160;200-200-190-185-180;44;12,5;2;999999;60,53333333;99999;0,933866667;7,13;373,15;0,54;0,78;1,08;99999;2,29;99999;33,8;99999;34,6;99999
QM-327 G;0;0;0;0;0;0;100;0;0;0;0;0;10;0;0;0;0;40;0;0;0;0;0;0;0;0;0;0;0;0;0;0;0;0;0;0;85;0;0;0;0;20;0;0;0;0;0;0;0;1,5;0;0;0,4;0;0;0;0;0;0,4;0;0;0;0;0;0;0;0;0;0;3;0;0;0;0;0;0;0;0;0;0;0;0;0;0;0;0;0;0;0;0;0;0;0;0;0;0;5,5;0;0;0;0;0;0;2,8;0;0;268,6;0;0;0;0;0;0;0;0;0;0;0;0;0;0;0;0;0;0;0;0;0;0;Krupp F2000;0,8;Collin;injection huile;99999;999999;999999;165;170;175;180;185;190;200;200;200 avec VORTEC;999999;999999;999999;999999;999999;200;200;200;25;999999;999999;99999;999999;999999;99999;999999;999999;999999;999999;999999;999999;999999;999999;999999;999999;99999;99999;53;99999;99999;99999;1200;999999;999999;99999;999999;10,5;68;999999;99999;99999;180;12,1;52;210;Teach Line;>4h � 70�C;0,06;160;200-200-190-185-180;36;13;2;999999;62;99999;0,928033333;7,11;356,61;0,58;0,84;1,16;99999;2,46;99999;35,9;99999;35,9;99999
QM-327 H;0;0;0;0;0;0;100;0;0;0;0;0;0;0;0;0;0;40;0;0;0;0;0;0;0;0;0;0;0;0;0;0;0;0;0;0;85;0;0;0;0;20;0;0;0;0;0;0;0;1,5;0;0;0,4;0;0;0;0;0;0,4;0;0;0;0;0;0;0;0;0;0;3;0;0;0;0;0;0;0;0;0;0;0;0;0;0;0;0;0;0;0;0;0;0;0;0;0;0;5,5;0;0;0;0;0;0;2,8;0;0;258,6;0;0;0;0;0;0;0;0;0;0;0;0;0;0;0;0;0;0;0;0;0;0;Krupp F2000;0,8;Collin;injection huile;99999;999999;999999;165;170;175;180;185;190;200;200;200 avec VORTEC;999999;999999;999999;999999;999999;200;200;200;25;999999;999999;99999;999999;999999;99999;999999;999999;999999;999999;999999;999999;999999;999999;999999;999999;99999;99999;53;99999;99999;99999;1200;999999;999999;99999;999999;11;59;999999;99999;99999;180;11,5;45;210;Teach Line;>4h � 70�C;0,06;160;200-200-190-185-180;32;13;2;999999;63,53333333;99999;0,934266667;6,47;326,89;0,64;0,91;1,25;99999;2,59;99999;34;99999;36,5;99999
QM-327 I;0;0;0;0;0;0;100;0;0;0;0;0;0;0;0;0;0;40;0;0;0;0;0;0;0;0;0;0;0;0;0;0;0;0;0;0;75;0;0;0;0;20;0;0;0;0;0;0;0;1,5;0;0;0,4;0;0;0;0;0;0,4;0;0;0;0;0;0;0;0;0;0;3;0;0;0;0;0;0;0;0;0;0;0;0;0;0;0;0;0;0;0;0;0;0;0;0;0;0;5,5;0;0;0;0;0;0;2,8;0;0;248,6;0;0;0;0;0;0;0;0;0;0;0;0;0;0;0;0;0;0;0;0;0;0;Krupp F2000;0,8;Collin;injection huile;99999;999999;999999;165;170;175;180;185;190;200;200;200 avec VORTEC;999999;999999;999999;999999;999999;200;200;200;25;999999;999999;99999;999999;999999;99999;999999;999999;999999;999999;999999;999999;999999;999999;999999;999999;99999;99999;53;99999;99999;99999;1200;999999;999999;99999;999999;11;54;999999;99999;99999;180;12,7;49;210;Teach Line;>4h � 70�C;0,06;160;200-200-190-185-180;37;13,5;2;999999;64,96666667;99999;0,935366667;7,77;347,57;0,71;0,99;1,34;99999;2,76;99999;33,1;99999;37,7;99999
QM-328 A;0;0;0;0;0;0;100;0;0;0;0;0;30;0;0;0;0;40;0;0;0;0;0;0;0;0;0;0;0;0;0;0;0;0;0;0;85;0;0;0;0;20;0;0;0;0;0;0;0;1,5;0;0;0,4;0;0;0;0;0;0,4;0;0;0;0;0;0;0;0;0;0;3;0;0;0;0;0;0;0;0;0;0;0;0;0;0;0;0;0;0;0;0;0;0;0;0;0;0;5,5;0;0;0;0;0;0;2,8;0;0;288,6;0;0;0;0;0;1.5%w;0;0;0;0;0;0;0;0;0;0;0;0;0;0;0;0;Krupp F2000;0,8;Collin;99999;99999;999999;999999;99999;99999;99999;99999;99999;99999;99999;99999;99999;999999;999999;999999;999999;999999;99999;99999;99999;99999;999999;999999;99999;999999;999999;99999;999999;999999;999999;999999;999999;999999;999999;999999;999999;999999;99999;99999;99999;99999;99999;99999;99999;999999;999999;99999;999999;99999;99999;999999;99999;99999;99999;99999;99999;99999;Teach Line;>4h � 70�C;99999;160;200-200-190-185-180;50;16,5;2;999999;61,33333333;99999;99999;8,24;416,76;0,58;0,84;1,18;99999;2,37;99999;35,5;99999;40,7;99999
QM-328 B;0;0;0;0;0;0;100;0;0;0;0;0;30;0;0;0;0;40;0;0;0;0;0;0;0;0;0;0;0;0;0;0;0;0;0;0;85;0;0;0;0;20;0;0;0;0;0;0;0;1,5;0;0;0,4;0;0;0;0;0;0,4;0;0;0;0;0;0;0;0;0;0;3;0;0;0;0;0;0;0;0;0;0;0;0;0;0;0;0;0;0;0;0;0;0;0;0;0;0;5,5;0;0;0;0;0;0;2,8;0;0;288,6;0;0;0;0;0;1.5%w;0;0;0;0;0;0;0;0;0;0;0;0;0;0;0;0;Krupp F2000;0,8;Collin;99999;99999;999999;999999;99999;99999;99999;99999;99999;99999;99999;99999;99999;999999;999999;999999;999999;999999;99999;99999;99999;99999;999999;999999;99999;999999;999999;99999;999999;999999;999999;999999;999999;999999;999999;999999;999999;999999;99999;99999;99999;99999;99999;99999;99999;999999;999999;99999;999999;99999;99999;999999;99999;99999;99999;99999;99999;99999;Teach Line;>4h � 70�C;99999;160;200-200-190-185-180;51;13;2;999999;61;99999;99999;8,05;419,08;0,57;0,82;1,13;99999;2,32;99999;34,7;99999;38,9;99999
QM-328 C;120;0;0;0;0;0;0;0;0;0;0;0;30;0;0;0;0;40;0;0;0;0;0;0;0;0;0;0;0;0;0;0;0;0;0;0;100;0;0;0;0;20;0;0;0;0;0;0;0;1,5;0;0;0,4;0;0;0;0;0;0,4;0;0;0;0;0;0;0;0;0;0;3;0;0;0;0;0;0;0;0;0;0;0;0;0;0;0;0;0;0;0;0;0;0;0;0;0;0;5,5;0;0;0;0;0;0;2,8;0;0;323,6;0;0;0;0;0;1.5%w;0;0;0;0;0;0;0;0;0;0;0;0;0;0;0;0;Krupp F2000;0,8;Collin;99999;99999;999999;999999;99999;99999;99999;99999;99999;99999;99999;99999;99999;999999;999999;999999;999999;999999;99999;99999;99999;99999;999999;999999;99999;999999;999999;99999;999999;999999;999999;999999;999999;999999;999999;999999;999999;999999;99999;99999;99999;99999;99999;99999;99999;999999;999999;99999;999999;99999;99999;999999;99999;99999;99999;99999;99999;99999;Teach Line;>4h � 70�C;99999;160;200-200-190-185-180;42;14,5;2;999999;53;99999;99999;6,32;447,87;0,4;0,59;0,84;99999;1,75;99999;33,7;99999;39,1;99999
QM-328 E;0;0;0;0;0;0;100;0;40;0;0;0;30;0;0;0;0;0;0;0;0;0;0;0;0;0;0;0;0;0;0;0;0;0;0;0;85;0;0;0;0;20;0;0;0;0;0;0;0;1,5;0;0;0,4;0;0;0;0;0;0,4;0;0;0;0;0;0;0;0;0;0;3;0;0;0;0;0;0;0;0;0;0;0;0;0;0;0;0;0;0;0;0;0;0;0;0;0;0;5,5;0;0;0;0;0;0;2,8;0;0;288,6;0;0;0;0;0;1.5%w;0;0;0;0;0;0;0;0;0;0;0;0;0;0;0;0;Krupp F2000;0,8;Collin;99999;99999;999999;999999;99999;99999;99999;99999;99999;99999;99999;99999;99999;999999;999999;999999;999999;999999;99999;99999;99999;99999;999999;999999;99999;999999;999999;99999;999999;999999;999999;999999;999999;999999;999999;999999;999999;999999;99999;99999;99999;99999;99999;99999;99999;999999;999999;99999;999999;99999;99999;999999;99999;99999;99999;99999;99999;99999;Teach Line;>4h � 70�C;99999;160;200-200-190-185-180;52;12,5;2;999999;59,7;99999;99999;7,92;409,03;0,53;0,77;1,09;99999;2,27;99999;33,4;99999;36,2;99999
QM-328 F;120;0;0;0;0;0;0;0;40;0;0;0;30;0;0;0;0;0;0;0;0;0;0;0;0;0;0;0;0;0;0;0;0;0;0;0;100;0;0;0;0;20;0;0;0;0;0;0;0;1,5;0;0;0,4;0;0;0;0;0;0,4;0;0;0;0;0;0;0;0;0;0;3;0;0;0;0;0;0;0;0;0;0;0;0;0;0;0;0;0;0;0;0;0;0;0;0;0;0;5,5;0;0;0;0;0;0;2,8;0;0;323,6;0;0;0;0;0;1.5%w;0;0;0;0;0;0;0;0;0;0;0;0;0;0;0;0;Krupp F2000;0,8;Collin;99999;99999;999999;999999;99999;99999;99999;99999;99999;99999;99999;99999;99999;999999;999999;999999;999999;999999;99999;99999;99999;99999;999999;999999;99999;999999;999999;99999;999999;999999;999999;999999;999999;999999;999999;999999;999999;999999;99999;99999;99999;99999;99999;99999;99999;999999;999999;99999;999999;99999;99999;999999;99999;99999;99999;99999;99999;99999;Teach Line;>4h � 70�C;99999;160;200-200-190-185-180;41,5;14;2;999999;52,8;99999;99999;6,33;438,43;0,41;0,6;0,84;99999;1,77;99999;37,7;99999;38,3;99999
QM-328 G;0;0;0;0;0;0;100;0;0;0;0;0;10;0;0;0;0;40;0;0;0;0;0;0;0;0;0;0;0;0;0;0;0;0;0;0;85;0;0;0;0;20;0;0;0;0;0;0;0;1,5;0;0;0,4;0;0;0;0;0;0,4;0;0;0;0;0;0;0;0;0;0;3;0;0;0;0;0;0;0;0;0;0;0;0;0;0;0;0;0;0;0;0;0;0;0;0;0;0;5,5;0;0;0;0;0;0;2,8;0;0;268,6;0;0;0;0;0;1.5%w;0;0;0;0;0;0;0;0;0;0;0;0;0;0;0;0;Krupp F2000;0,8;Collin;99999;99999;999999;999999;99999;99999;99999;99999;99999;99999;99999;99999;99999;999999;999999;999999;999999;999999;99999;99999;99999;99999;999999;999999;99999;999999;999999;99999;999999;999999;999999;999999;999999;999999;999999;999999;999999;999999;99999;99999;99999;99999;99999;99999;99999;999999;999999;99999;999999;99999;99999;999999;99999;99999;99999;99999;99999;99999;Teach Line;>4h � 70�C;99999;160;200-200-190-185-180;40;12;2;999999;61,6;99999;99999;7,51;373,56;0,57;0,84;1,19;99999;2,45;99999;32,2;99999;35;99999
QM-328 H;0;0;0;0;0;0;100;0;0;0;0;0;10;0;0;0;0;40;0;0;0;0;0;0;0;0;0;0;0;0;0;0;0;0;0;0;40;0;0;0;0;20;0;0;0;0;0;0;0;1,5;0;0;0,4;0;0;0;0;0;0,4;0;0;0;0;0;0;0;0;0;0;3;0;0;0;0;0;0;0;0;0;0;0;0;0;0;0;0;0;0;0;0;0;0;0;0;0;0;5,5;0;0;0;0;0;0;2,8;0;0;223,6;0;0;0;0;0;1.5%w;0;0;0;0;0;0;0;0;0;0;0;0;0;0;0;0;Krupp F2000;0,8;Collin;99999;99999;999999;999999;99999;99999;99999;99999;99999;99999;99999;99999;99999;999999;999999;999999;999999;999999;99999;99999;99999;99999;999999;999999;99999;999999;999999;99999;999999;999999;999999;999999;999999;999999;999999;999999;999999;999999;99999;99999;99999;99999;99999;99999;99999;999999;999999;99999;999999;99999;99999;999999;99999;99999;99999;99999;99999;99999;Teach Line;>4h � 70�C;99999;160;200-200-190-185-180;43;11;2;999999;63,53333333;99999;99999;7,28;265,72;0,61;0,89;1,26;99999;2,95;99999;30,4;99999;34;99999
QM-328 I;0;0;0;0;0;0;100;0;0;0;0;0;30;0;0;0;0;40;0;0;0;0;0;0;0;0;0;0;0;0;0;0;0;0;0;0;40;0;0;0;0;20;0;0;0;0;0;0;0;1,5;0;0;0,4;0;0;0;0;0;0,4;0;0;0;0;0;0;0;0;0;0;3;0;0;0;0;0;0;0;0;0;0;0;0;0;0;0;0;0;0;0;0;0;0;0;0;0;0;5,5;0;0;0;0;0;0;2,8;0;0;243,6;0;0;0;0;0;1.5%w;0;0;0;0;0;0;0;0;0;0;0;0;0;0;0;0;Krupp F2000;0,8;Collin;99999;99999;999999;999999;99999;99999;99999;99999;99999;99999;99999;99999;99999;999999;999999;999999;999999;999999;99999;99999;99999;99999;999999;999999;99999;999999;999999;99999;999999;999999;999999;999999;999999;999999;999999;999999;999999;999999;99999;99999;99999;99999;99999;99999;99999;999999;999999;99999;999999;99999;99999;999999;99999;99999;99999;99999;99999;99999;Teach Line;>4h � 70�C;99999;160;200-200-190-185-180;53;99999;2;999999;63,26666667;99999;99999;7,69;294,58;0,56;0,83;1,19;99999;2,79;99999;28,4;99999;30,7;99999
QM-328 J;0;0;0;0;0;0;100;0;0;0;0;0;30;0;0;0;0;40;0;0;0;0;0;0;0;0;0;0;0;0;0;0;0;0;0;0;40;0;0;0;0;20;0;0;0;0;0;0;0;1,5;0;0;0,4;0;0;0;0;0;0,4;0;0;0;0;0;0;0;0;0;0;3;0;0;0;0;0;0;0;0;0;0;0;0;0;0;0;0;0;0;0;0;0;0;0;0;0;0;5,5;0;0;0;0;0;0;2,8;0;0;243,6;0;0;0;0;0;1.5%w;0;0;0;0;0;0;0;0;0;0;0;0;0;0;0;0;Krupp F2000;0,8;Collin;99999;99999;999999;999999;99999;99999;99999;99999;99999;99999;99999;99999;99999;999999;999999;999999;999999;999999;99999;99999;99999;99999;999999;999999;99999;999999;999999;99999;999999;999999;999999;999999;999999;999999;999999;999999;999999;999999;99999;99999;99999;99999;99999;99999;99999;999999;999999;99999;999999;99999;99999;999999;99999;99999;99999;99999;99999;99999;Teach Line;>4h � 70�C;99999;160;200-200-190-185-180;50;11,5;2;999999;63,53333333;99999;99999;7,37;278,7;0,59;0,87;1,24;99999;2,83;99999;29,2;99999;34,5;99999
QM-328 K;0;0;0;0;0;0;100;0;0;0;0;0;10;0;0;0;0;40;0;0;0;10;0;0;0;0;0;0;0;0;0;0;0;0;0;0;40;0;0;0;0;20;0;0;0;0;0;0;0;1,5;0;0;0,4;0;0;0;0;0;0,4;0;0;0;0;0;0;0;0;0;0;3;0;0;0;0;0;0;0;0;0;0;0;0;0;0;0;0;0;0;0;0;0;0;0;0;0;0;5,5;0;0;0;0;0;0;2,8;0;0;233,6;0;0;0;0;0;1.5%w;0;0;0;0;0;0;0;0;0;0;0;0;0;0;0;0;Krupp F2000;0,8;Collin;99999;99999;999999;999999;99999;99999;99999;99999;99999;99999;99999;99999;99999;999999;999999;999999;999999;999999;99999;99999;99999;99999;999999;999999;99999;999999;999999;99999;999999;999999;999999;999999;999999;999999;999999;999999;999999;999999;99999;99999;99999;99999;99999;99999;99999;999999;999999;99999;999999;99999;99999;999999;99999;99999;99999;99999;99999;99999;Teach Line;>4h � 70�C;99999;160;200-200-190-185-180;43;11,5;2;999999;65,36666667;99999;99999;7,38;281,05;0,64;0,95;1,36;99999;3,03;99999;32,2;99999;36,2;99999
QM-328 L;0;0;0;0;0;0;100;0;0;0;0;0;10;0;0;0;0;40;0;0;0;20;0;0;0;0;0;0;0;0;0;0;0;0;0;0;40;0;0;0;0;20;0;0;0;0;0;0;0;1,5;0;0;0,4;0;0;0;0;0;0,4;0;0;0;0;0;0;0;0;0;0;3;0;0;0;0;0;0;0;0;0;0;0;0;0;0;0;0;0;0;0;0;0;0;0;0;0;0;5,5;0;0;0;0;0;0;2,8;0;0;243,6;0;0;0;0;0;1.5%w;0;0;0;0;0;0;0;0;0;0;0;0;0;0;0;0;Krupp F2000;0,8;Collin;99999;99999;999999;999999;99999;99999;99999;99999;99999;99999;99999;99999;99999;999999;999999;999999;999999;999999;99999;99999;99999;99999;999999;999999;99999;999999;999999;99999;999999;999999;999999;999999;999999;999999;999999;999999;999999;999999;99999;99999;99999;99999;99999;99999;99999;999999;999999;99999;999999;99999;99999;999999;99999;99999;99999;99999;99999;99999;Teach Line;>4h � 70�C;99999;160;200-200-190-185-180;41;11,5;2;999999;66,93333333;99999;99999;7,69;290,84;0,71;1,04;1,47;99999;3,15;99999;30,5;99999;38,1;99999
QM-328 M;0;0;0;0;0;0;100;0;0;0;0;0;30;0;0;0;0;40;0;0;0;0;0;0;0;0;0;0;0;0;0;0;0;0;0;0;85;0;0;0;0;20;0;0;0;0;0;0;0;1,5;0;0;0;0;0;0;0;0;0;0;0;0;0;0;0;0;0;0;0;3;0;0;0;0;0;0;0;0;0;0;0;0;0;0;0;0;0;0;0;0;0;0;0;0;0;0;5,5;0;0;0;0;0;0;2,8;0;0;287,8;0;0;0;0;0;1.5%w;0;0;0;0;0;0;0;0;0;0;0;0;0;0;0;0;Krupp F2000;0,75;Collin;99999;99999;999999;999999;99999;99999;99999;99999;99999;99999;99999;99999;99999;999999;999999;999999;999999;999999;99999;99999;99999;99999;999999;999999;99999;999999;999999;99999;999999;999999;999999;999999;999999;999999;999999;999999;999999;999999;99999;99999;99999;99999;99999;99999;99999;999999;999999;99999;999999;99999;99999;999999;99999;99999;99999;99999;99999;99999;Teach Line;>4h � 70�C;99999;160;200-200-190-185-180;52,5;16,5;2;999999;61,13333333;99999;99999;7,45;381,86;0,6;0,85;1,18;99999;2,43;99999;34,8;99999;39,5;99999
QM-331 A;0;0;0;0;0;0;100;0;0;0;0;0;30;0;0;0;0;40;0;0;0;0;0;0;0;0;0;0;0;0;0;0;0;0;0;0;85;0;0;0;0;20;0;0;0;0;0;0;0;1,5;0;0;0,4;0;0;0;0;0;0,4;0;0;0;0;0;0;0;0;0;0;3;0;0;0;0;0;0;0;0;0;0;0;0;0;0;0;0;0;0.0;0;0;0;0;0;0;0;0;5,5;0;0;0;0;0;0;2,8;0;0;288,6;0;0;0;0;0;1.5%w;0;0;0;0;0;0;0;0;0;0;0;0;0;0;0;0;Krupp F2000;0,8;Collin;injection huile;99999;999999;999999;165;170;175;180;185;190;200;200;200 avec VORTEC;999999;999999;999999;999999;999999;200;200;200;25;999999;999999;99999;999999;999999;99999;999999;999999;999999;999999;999999;999999;999999;999999;999999;999999;99999;99999;54;99999;99999;99999;1500;999999;999999;99999;999999;11;56;999999;99999;99999;180;16,6;54;209;Teach Line;>4h � 70�C;99999;160;200-200-190-185-180;48;13,5;2;999999;61,16666667;99999;0,917;7,87;408,31;0,57;0,82;1,13;99999;2,31;99999;35,6;99999;34,6;99999
QM331 A prod150419;0;0;0;0;0;0;100;0;0;0;0;0;30;0;0;0;0;40;0;0;0;0;0;0;0;0;0;0;0;0;0;0;0;0;0;0;85;0;0;0;0;20;0;0;0;0;0;0;0;1,5;0;0;0,4;0;0;0;0;0;0,4;0;0;0;0;0;0;0;0;0;0;3;0;0;0;0;0;0;0;0;0;0;0;0;0;0;0;0;0;0.0;0;0;0;0;0;0;0;0;5,5;0;0;0;0;0;0;2,8;0;0;288,6;0;0;0;0;0;1.5%w;0;0;0;0;0;0;0;0;0;0;0;0;0;0;0;0;Krupp F2000;0,8;Collin;injection huile;99999;999999;999999;165;170;175;180;185;190;200;200;200 avec VORTEC;999999;999999;999999;999999;999999;200;200;200;25;999999;999999;99999;999999;999999;99999;999999;999999;999999;999999;999999;999999;999999;999999;999999;999999;99999;99999;54;99999;99999;99999;1500;999999;999999;99999;999999;11;51;999999;99999;99999;180;14,5;52;209;Teach Line;>4h � 70�C;99999;160;200-200-190-185-180;51;14,5;2;999999;60,4;99999;0,9158;7,65;416,15;0,54;0,79;1,09;99999;2,23;99999;36,8;99999;38,7;99999
QM331 B;0;0;0;0;0;0;100;0;0;0;0;0;30;0;0;0;0;40;0;0;0;0;0;0;0;0;0;0;0;0;0;0;0;0;0;0;85;0;0;0;0;20;0;0;0;0;0;0;0;1,5;0;0;0,4;0;0;0;0;0;0,4;0;0;0;0;0;0;0;0;0;0;3;0;0;0;0;0;0;0;0;0;0;0;0;0;0;0;0;0;0.5%w;0;0;0;0;0;0;0;0;5,5;0;0;0;0;0;0;2,8;0;0;288,6;0;0;0;0;0;1.5%w;0;0;0;0;0;0;0;0;0;0;0;0;0;0;0;0;Krupp F2000;0,8;Collin;injection huile;99999;999999;999999;165;170;175;180;185;190;200;200;200 avec VORTEC;999999;999999;999999;999999;999999;200;200;200;25;999999;999999;99999;999999;999999;99999;999999;999999;999999;999999;999999;999999;999999;999999;999999;999999;99999;99999;54;99999;99999;99999;1500;999999;999999;99999;999999;11;50;999999;99999;99999;180;14,6;56;209;Teach Line;>4h � 70�C;99999;160;200-200-190-185-180;55;15;2;999999;59,83333333;99999;0,917966667;7,83;415,73;0,53;0,77;1,07;99999;2,21;99999;35,8;99999;38;99999
QM331 C prod150419;0;0;0;0;0;0;100;0;0;0;0;0;30;0;0;0;0;40;0;0;0;0;0;0;0;0;0;0;0;0;0;0;0;0;0;0;40;0;0;0;0;20;0;0;0;0;0;0;0;1,5;0;0;0,4;0;0;0;0;0;0,4;0;0;0;0;0;0;0;0;0;0;3;0;0;0;0;0;0;0;0;0;0;0;0;0;0;0;0;0;0.0;0;0;0;0;0;0;0;0;5,5;0;0;0;0;0;0;2,8;0;0;243,6;0;0;0;0;45;1.5%w;0;0;0;0;0;0;0;0;0;0;0;0;0;0;0;0;Krupp F2000;0,8;Collin;injection huile;99999;999999;999999;165;170;175;180;185;190;200;200;200 avec VORTEC;999999;999999;999999;999999;999999;200;200;200;25;999999;999999;99999;999999;999999;99999;999999;999999;999999;999999;999999;999999;999999;999999;999999;999999;99999;99999;53;99999;99999;99999;1800;999999;999999;99999;999999;11;38;999999;99999;2,01;180;15,1;57;209;Teach Line;>4h � 70�C;99999;160;200-200-190-185-180;40;13;2;999999;63,13333333;99999;0,916566667;7,31;288,64;0,57;0,84;1,2;99999;2,75;99999;31,5;99999;35,3;99999
QM-331 D prod150419;0;0;0;0;0;0;100;0;0;0;0;0;10;0;0;0;0;40;0;0;0;0;0;0;0;0;0;0;0;0;0;0;0;0;0;0;85;0;0;0;0;20;0;0;0;0;0;0;0;1,5;0;0;0,4;0;0;0;0;0;0,4;0;0;0;0;0;0;0;0;0;0;3;0;0;0;0;0;0;0;0;0;0;0;0;0;0;0;0;0;0.0;0;0;0;0;0;0;0;0;5,5;0;0;0;0;0;0;2,8;0;0;268,6;0;0;0;0;0;1.5%w;0;0;0;0;0;0;0;0;0;0;0;0;0;0;0;0;Krupp F2000;0,8;Collin;injection huile;99999;999999;999999;165;170;175;180;185;190;200;200;200 avec VORTEC;999999;999999;999999;999999;999999;200;200;200;25;999999;999999;99999;999999;999999;99999;999999;999999;999999;999999;999999;999999;999999;999999;999999;999999;99999;99999;53;99999;99999;99999;1500;999999;999999;99999;999999;11;51;999999;99999;99999;180;12,4;45;208;Teach Line;>4h � 70�C;99999;160;200-200-190-185-180;50;13,5;2;999999;61,83333333;99999;0,922466667;7,34;373,85;0,61;0,87;1,19;99999;2,43;99999;35,5;99999;38,2;99999
QM-336 A;0;0;0;0;0;0;100;0;0;0;0;0;30;0;0;0;0;40;0;0;0;0;0;0;0;0;0;0;0;0;0;0;0;0;0;0;85;0;0;0;0;20;0;0;0;0;0;0;1,5;0;0;0;0,4;0;0;0;0;0;0,4;0;0;0;0;0;0;0;0;0;0;3;0;0;0;0;0;0;0;0;0;0;0;0;0;0;0;0;0;0;0;0;0;0;0;0;0;0;5,5;0;0;0;0;0;0;2,8;0;0;288,6;0;0;0;0;0;1.5%w;0;0;0;0;0;0;0;0;0;0;0;0;0;0;0;0;Krupp F2000;99999;Collin;injection huile;99999;999999;999999;165;170;175;180;185;190;200;200;200 avec VORTEC;999999;999999;999999;999999;999999;200;200;200;25;999999;999999;99999;999999;999999;99999;999999;999999;999999;999999;999999;999999;999999;999999;999999;999999;99999;99999;54;99999;99999;99999;1500;999999;999999;99999;999999;11;54;999999;99999;99999;180;15,7;50;210;Teach Line;3h30 � 70�C + maintien � 60�C;0,06;160;200-200-190-185-180;58;16,5;2;999999;59,23333333;99999;0,9148;8,26;451,36;0,53;0,77;1,08;99999;2,16;99999;37;99999;39;99999
QM-336 B;0;0;0;0;0;0;100;0;0;0;0;0;30;0;0;0;0;40;0;0;0;0;0;0;0;0;0;0;0;0;0;0;0;0;0;0;85;0;0;0;0;20;0;0;0;0;0;0;1,5;0;0;0;0,4;0;0;0;0;0;0,4;0;0;0;0;0;0;0;0;0;0;3;0;0;0;0;0;0;0;0;0;0;0;0;0;0;0;0;0;0;0;0;0;0;0;0;0;0;5,5;0;0;0;0;0;0;2,8;0;0;288,6;0;0;0;0;0;1.5%w;0;0;0;0;0;0;0;0;0;0;0;0;0;0;0;0;Krupp F2000;99999;Collin;injection huile;99999;999999;999999;165;170;175;180;185;190;200;200;200 avec VORTEC;999999;999999;999999;999999;999999;200;200;200;25;999999;999999;99999;999999;999999;99999;999999;999999;999999;999999;999999;999999;999999;999999;999999;999999;99999;99999;54;99999;99999;99999;1500;999999;999999;99999;999999;11;47;999999;99999;99999;180;14,5;50;209;Teach Line;3h30 � 70�C + maintien � 60�C;0,04;160;200-200-190-185-180;57;16,5;2;999999;59,36666667;99999;0,9227;7,97;439,32;0,53;0,77;1,06;99999;2,14;99999;35;99999;38;99999
QM-336 C;0;0;0;0;0;0;100;0;0;0;0;0;30;0;0;0;0;40;0;0;0;0;0;0;0;0;0;0;0;0;0;0;0;0;0;85;0;0;0;0;0;20;0;0;0;0;0;0;1,5;0;0;0;0,4;0;0;0;0;0;0,4;0;0;0;0;0;0;0;0;0;0;3;0;0;0;0;0;0;0;0;0;0;0;0;0;0;0;0;0;0;0;0;0;0;0;0;0;0;5,5;0;0;0;0;0;0;2,8;0;0;288,6;0;0;0;0;0;1.5%w;0;0;0;0;0;0;0;0;0;0;0;0;0;0;0;0;Krupp F2000;99999;Collin;injection huile;99999;999999;999999;165;170;175;180;185;190;200;200;200 avec VORTEC;999999;999999;999999;999999;999999;200;200;200;25;999999;999999;99999;999999;999999;99999;999999;999999;999999;999999;999999;999999;999999;999999;999999;999999;99999;99999;54;99999;99999;99999;1500;999999;999999;99999;999999;11;47;999999;99999;99999;180;14,5;50;209;Teach Line;3h30 � 70�C + maintien � 60�C;99999;160;200-200-190-185-180;58;17,5;2;999999;58,76666667;99999;0,915433333;7,59;423,18;0,5;0,73;1,06;99999;2,12;99999;35;99999;39;99999
QM-336 D;0;0;0;0;0;0;100;0;0;0;0;0;30;0;0;0;0;40;0;0;0;0;0;0;0;0;0;0;0;0;0;0;0;0;0;0;0;0;0;85;0;20;0;0;0;0;0;0;1,5;0;0;0;0,4;0;0;0;0;0;0,4;0;0;0;0;0;0;0;0;0;0;3;0;0;0;0;0;0;0;0;0;0;0;0;0;0;0;0;0;0;0;0;0;0;0;0;0;0;5,5;0;0;0;0;0;0;2,8;0;0;288,6;0;0;0;0;0;1.5%w;0;0;0;0;0;0;0;0;0;0;0;0;0;0;0;0;Krupp F2000;99999;Collin;injection huile;99999;999999;999999;165;170;175;180;185;190;200;200;200 avec VORTEC;999999;999999;999999;999999;999999;200;200;200;25;999999;999999;99999;999999;999999;99999;999999;999999;999999;999999;999999;999999;999999;999999;999999;999999;99999;99999;54;99999;99999;99999;1500;999999;999999;99999;999999;11;47;999999;99999;99999;180;14;51;209;Teach Line;3h30 � 70�C + maintien � 60�C;99999;160;200-200-190-185-180;57;17;2;999999;58,36666667;99999;0,914633333;7,96;443,13;0,48;0,72;1;99999;2,07;99999;36;99999;38;99999
QM-336 E;0;0;0;0;0;0;100;0;0;0;0;0;30;0;0;0;0;40;0;0;0;0;0;0;0;0;0;0;0;0;0;0;0;0;0;0;0;0;85;0;0;20;0;0;0;0;0;0;1,5;0;0;0;0,4;0;0;0;0;0;0,4;0;0;0;0;0;0;0;0;0;0;3;0;0;0;0;0;0;0;0;0;0;0;0;0;0;0;0;0;0;0;0;0;0;0;0;0;0;5,5;0;0;0;0;0;0;2,8;0;0;288,6;0;0;0;0;0;1.5%w;0;0;0;0;0;0;0;0;0;0;0;0;0;0;0;0;Krupp F2000;99999;Collin;injection huile;99999;999999;999999;165;170;175;180;185;190;200;200;200 avec VORTEC;999999;999999;999999;999999;999999;200;200;200;25;999999;999999;99999;999999;999999;99999;999999;999999;999999;999999;999999;999999;999999;999999;999999;999999;99999;99999;53;99999;99999;99999;1500;999999;999999;99999;999999;11;54;999999;99999;99999;180;16,1;58;210;Teach Line;3h30 � 70�C + maintien � 60�C;99999;160;200-200-190-185-180;70;16,5;2;999999;58,7;99999;0,908066667;5,85;331,14;0,49;0,72;1,01;99999;2,15;99999;34;99999;36;99999
QM-336 F;0;0;0;0;0;0;100;0;0;0;0;0;30;0;0;0;0;40;0;0;0;0;0;0;0;0;0;0;0;0;0;0;0;0;0;0;85;0;0;0;0;20;0;0;0;0;0;0;0;1,5;0;0;0;0;0;0;0;0;0,435;0;0;0;0;0;0;0;0;0;0;3;0;0;0;0;0;0;0;0;0,58;0;0;0;0;0;0,73;1,46;0;0;0;0;0;0;0;0;0;0;5,5;0;0;0;0;0;0;2,8;0;0;291,005;0;0;0;0;0;1.5%w;0;0;0;0;0;0;0;0;0;0;0;0;0;0;0;0;Krupp F2000;99999;Collin;injection huile;99999;999999;999999;165;170;175;180;185;190;200;200;200 avec VORTEC;999999;999999;999999;999999;999999;200;200;200;25;999999;999999;99999;999999;999999;99999;999999;999999;999999;999999;999999;999999;999999;999999;999999;999999;99999;99999;54;99999;99999;99999;1500;999999;999999;99999;999999;11;48;999999;99999;99999;180;14,1;50;210;Teach Line;3h30 � 70�C + maintien � 60�C;99999;160;200-200-190-185-180;51;14;2;999999;60,7;99999;0,9141;7,56;404,54;0,52;0,76;1,05;99999;2,18;99999;35;99999;39;99999
QM-336 G;0;0;0;0;0;0;100;0;0;0;0;0;30;0;0;0;0;40;0;0;0;0;0;0;0;0;0;0;0;0;0;0;0;0;0;0;85;0;0;0;0;20;0;0;0;0;0;0;1,5;0;0;0;0;0;0;1,46;0;0;1,16;0;0;0;0;0;0;0;0;0;0;3;0;0;0;0;0;0;0,58;0;0;0;0;0;0;0;0;0;0;0;0;0;0;0;0;0;0;0;5,5;0;0;0;0;0;0;2,8;0;0;291;0;0;0;0;0;1.5%w;0;0;0;0;0;0;0;0;0;0;0;0;0;0;0;0;Krupp F2000;0,8;Collin;injection huile;99999;999999;999999;165;170;175;180;185;190;200;200;200 avec VORTEC;999999;999999;999999;999999;999999;200;200;200;25;999999;999999;99999;999999;999999;99999;999999;999999;999999;999999;999999;999999;999999;999999;999999;999999;99999;99999;54;99999;99999;99999;1500;999999;999999;99999;999999;11;52;999999;99999;99999;180;14;49;210;Teach Line;3h30 � 70�C + maintien � 60�C;99999;160;200-200-190-185-180;54;17;2;999999;58,76666667;99999;0,9153;7,99;436,95;0,52;0,77;1,07;99999;2,18;99999;36;99999;38;99999
QM-336 H;0;0;0;0;0;0;100;0;0;0;0;0;30;0;0;0;0;40;0;0;0;0;0;0;0;0;0;0;0;0;0;0;0;0;0;0;85;0;0;0;0;20;0;0;0;0;0;0;1,5;0;0;0;0;0;0;0;0;0;0,435;0;0;0;0;0;0;0;0;0;0;3;0;0;0;0;0;0;0;0;0,58;0;0;0;0;0;0,73;1,46;0;0;0;0;0;0;0;0;0;0;5,5;0;0;0;0;0;0;2,8;0;0;291,005;0;0;0;0;0;1.5%w;0;0;0;0;0;0;0;0;0;0;0;0;0;0;0;0;Krupp F2000;0,8;Collin;injection huile;99999;999999;999999;165;170;175;180;185;190;200;200;200 avec VORTEC;999999;999999;999999;999999;999999;200;200;200;25;999999;999999;99999;999999;999999;99999;999999;999999;999999;999999;999999;999999;999999;999999;999999;999999;99999;99999;53;99999;99999;99999;1500;999999;999999;99999;999999;11;50;999999;99999;99999;180;14,2;50;209;Teach Line;3h30 � 70�C + maintien � 60�C;99999;160;200-200-190-185-180;55;16,5;2;999999;60,1;99999;0,9173;7,56;415,14;0,52;0,76;1,05;99999;2,15;99999;34;99999;39;99999
QM-336 I;0;0;0;0;0;0;100;0;0;0;0;0;30;0;0;0;0;40;0;0;0;0;0;0;0;0;0;0;0;0;0;0;0;0;0;0;85;0;0;0;0;20;0;0;0;0;0;0;1,5;0;0;0;0;0;0;0;0;0;0;0;0;0;0;0;0;0;0;0;0;3;0;0;0;0;0;0;0;0;0,58;0;0;0;0;0;0,73;1,46;0;0;0;0;0;0;0;0;0;0;5,5;0;0;0;0;0;0;2,8;0;0;290,57;0;0;0;0;0;1.5%w;0;0;0;0;0;0;0;0;0;0;0;0;0;0;0;0;Krupp F2000;0,8;Collin;injection huile;99999;999999;999999;165;170;175;180;185;190;200;200;200 avec VORTEC;999999;999999;999999;999999;999999;200;200;200;25;999999;999999;99999;999999;999999;99999;999999;999999;999999;999999;999999;999999;999999;999999;999999;999999;99999;99999;54;99999;99999;99999;1500;999999;999999;99999;999999;11;49;999999;99999;99999;180;14,4;50;209;Teach Line;3h30 � 70�C + maintien � 60�C;99999;160;200-200-190-185-180;58;16;2;999999;59,4;99999;0,909533333;7,76;421,82;0,52;0,75;1,05;99999;2,13;99999;33;99999;37;99999
QM-336 J;0;0;0;0;0;0;100;0;0;0;0;0;30;0;0;0;0;40;0;0;0;0;0;0;0;0;0;0;0;0;0;0;0;0;0;0;85;0;0;0;0;20;0;0;0;0;0;0;1,5;0;0;0;0;0;0;0;0;0;0,435;0;0;0;0;0;0;0;0;0;0;3;0;0;0;0;0;0;0;0;0;0;0;0;0;0;0,73;1,46;0;0;0;0;0;0;0;0;0;0;5,5;0;0;0;0;0;0;2,8;0;0;290,425;0;0;0;0;0;1.5%w;0;0;0;0;0;0;0;0;0;0;0;0;0;0;0;0;Krupp F2000;0,8;Collin;injection huile;99999;999999;999999;165;170;175;180;185;190;200;200;200 avec VORTEC;999999;999999;999999;999999;999999;200;200;200;25;999999;999999;99999;999999;999999;99999;999999;999999;999999;999999;999999;999999;999999;999999;999999;999999;99999;99999;53;99999;99999;99999;1500;999999;999999;99999;999999;11;55;999999;99999;99999;180;14,6;51;209;Teach Line;3h30 � 70�C + maintien � 60�C;99999;160;200-200-190-185-180;57;16;2;999999;60,6;99999;0,917866667;8,15;438,97;0,54;0,77;1,06;99999;2,17;99999;35;99999;37;99999
QM-336 K;0;0;0;0;0;0;100;0;0;0;0;0;30;0;0;0;0;40;0;0;0;0;0;0;0;0;0;0;0;0;0;0;0;0;0;0;85;0;0;0;0;20;0;0;0;0;0;0;1,5;0;0;0;0;0;0;0;0;0;0,435;0;0;0;0;0;0;0;0;0;0;3;0;0;0;0;0;0;0;0;0,58;0;0;0;0;0;0,73;0;0;0;0;0;0;0;0;0;0;0;5,5;0;0;0;0;0;0;2,8;0;0;289,545;0;0;0;0;0;1.5%w;0;0;0;0;0;0;0;0;0;0;0;0;0;0;0;0;Krupp F2000;0,8;Collin;injection huile;99999;999999;999999;165;170;175;180;185;190;200;200;200 avec VORTEC;999999;999999;999999;999999;999999;200;200;200;25;999999;999999;99999;999999;999999;99999;999999;999999;999999;999999;999999;999999;999999;999999;999999;999999;99999;99999;53;99999;99999;99999;1500;999999;999999;99999;999999;11;46;999999;99999;99999;180;14,3;51;209;Teach Line;3h30 � 70�C + maintien � 60�C;99999;160;200-200-190-185-180;59;16,5;2;999999;59,4;99999;0,916833333;7,57;423,4;0,51;0,75;1,04;99999;2,13;99999;35;99999;37;99999
QM-336 L;0;0;0;0;0;0;100;0;0;0;0;0;30;0;0;0;0;40;0;0;0;0;0;0;0;0;0;0;0;0;0;0;0;0;0;0;85;0;0;0;0;20;0;0;0;0;0;0;1,5;0;0;0;0;0;0;0;0;0;0,435;0;0;0;0;0;0;0;0;0;0;3;0;0;0;0;0;0;0;0;0,58;0;0;0;0;0;0;1,46;0;0;0;0;0;0;0;0;0;0;5,5;0;0;0;0;0;0;2,8;0;0;290,275;0;0;0;0;0;1.5%w;0;0;0;0;0;0;0;0;0;0;0;0;0;0;0;0;Krupp F2000;0,8;Collin;injection huile;99999;999999;999999;165;170;175;180;185;190;200;200;200 avec VORTEC;999999;999999;999999;999999;999999;200;200;200;25;999999;999999;99999;999999;999999;99999;999999;999999;999999;999999;999999;999999;999999;999999;999999;999999;99999;99999;54;99999;99999;99999;1500;999999;999999;99999;999999;11;44;999999;99999;99999;180;14,6;52;210;Teach Line;3h30 � 70�C + maintien � 60�C;99999;160;200-200-190-185-180;58;16;2;999999;59,2;99999;0,9141;7,7;418,51;0,52;0,76;1,06;99999;2,16;99999;36;99999;39;99999
