Repository: waelbaccouche/Smart-Search

step 1 : go to server_test/src/server_ff61_copy.ts
step 2 : open terminal
step 3 : npx ts-node server_test\src\server_ff61_copy.ts

stop the server:	ctrl + c

____
Pandas : Une bibliothèque Python largement utilisée pour la manipulation et l'analyse de données. Dans le projet, Pandas a permis de lire, organiser et transformer les données, facilitant ainsi leur intégration dans l'interface de recherche d'expériences.

K-means : Un algorithme de machine learning utilisé pour le clustering, ou la segmentation, des données en groupes similaires.

File: my-typescript-project/src/Data_clean.csv (part 5 of 7)
PPC 01GR (BV);rPPC 02GR (BV);Kingfa CB-T2L2A NC001 (BV);PPH 3060 (BV) (PP);PP AUROcom 50 IUF3 H Tst black (BV);WPP PRC 50 UFO (BV);PP ROMOLEN (Mol group) (BV);PP Remolen 50CCUF 702 (BV);PP Remolen 50CC00 703 (BV);INEOS rrPP1002 (BV);REPSOL Reciclex RXP52BG (BV);Remolen 50CHUF00 7XX (BV);mach_mix;Coef-remplissage;mach_Bivis;Profil_vis;vitesse rotation b-v;puits de d�gazage;Cyl.zone 1;Cyl.zone 2;Cyl.zone 3;Cyl.zone 4;Cyl.zone 5;Cyl.zone 6;Cyl.zone 7;Cyl.zone 8;Cyl.zone 9;Cyl.zone 10;Cyl.zone 11;Cyl.zone 12;GALA - T� 8.0;GALA - bypass;GALA - Fili�re;T� T�te;T� Porte Filtre;T� Bi-Pass;T� Eau;D�bit doseur 1 double vis;type vis doseur 1;d�bit doseur 1 K-tron;D�bit doseur 2 monovis;type vis doseur 2;Couple Vis doseur;Position;Type pompe;d�bit th�orique;d�bit affich�;Vitesse extrudeuse;Couple extrudeuse;T� mati�re BV;Energie sp�cifique;P gala amont;P gala aval;Pression dans 8/0;Pression bypass;capacit� granulatrice;Intensit� de la granulatrice Gala;Couple granulatrice Gala;vitesse granulatrice;V Couteaux;nb trous fili�res;nb lames du porte-couteaux;t� bac d'eau Gala;Type mat�re � doser;D�bit doseur;capacit� doseur;type vis doseur;% vitesse de Vis doseur;D�bit Huile;Vitesse de vis;Courant;Pression t�te extrudeuse;T� mati�re;mach_extru;Etuvage;Hum_extru;Vvis_extru;T_extru;P-extru;V_tapis;E_extru;T_melt_extru;Hard_Shore_A;Hard_Shore_D;Density;Tensile_strength_break;Elong_break;S_elong_5;S_elong_10;S_elong_20;S_elong_50;S_elong_100;Comp_22_23;Comp_22_85;Comp_22_70;Comp_22_100;Comp_168_70
QM 339 E1;0;100;0;0;0;0;0;0;40;0;0;0;10;0;0;0;0;0;0;0;0;0;0;0;0;0;0;0;0;0;0;0;0;0;0;0;85;0;0;0;0;20;0;0;0;0;0;0;1,5;0;0;0;0,4;0;0;0;0;0;0,4;0;0;0;0;0;0;0;0;0;0;3;0;0;0;0;0;0;0;0;0;0;0;0;0;0;0;0;0;0;0;0;0;0;0;0;0;0;5,5;0;0;0;0;0;0;2,8;0;0;268,6;0;0;0;0;0;0;0;0;0;0;0;0;0;0;0;0;0;0;0;0;0;0;Krupp F2000;0,8;Leistritz D27-52D;L9 (modifi�);99999;999999;60;165;170;175;180;185;190;195;195;200;200;200;200;200;200;99999;99999;99999;30;99999;99999;99999;40;spirale - grande;99999;99999;99999;99999;99999;265;76;194;0,16;3;56;99999;99999;62;99999;99999;99999;3800;2x �3mm /12;4;99999;999999;99999;99999;999999;99999;99999;99999;99999;59;204;Teach Line;>2h � 70�C;0,05;100;180-180-180-180-160;44;10;9999;193;59;99999;0,915233333;6,74;382,26;0,49;0,71;0,98;99999;2,04;99999;31,3;99999;34,8;99999
QM 339 E2;0;100;0;0;0;0;0;0;40;0;0;0;10;0;0;0;0;0;0;0;0;0;0;0;0;0;0;0;0;0;0;0;0;0;0;0;85;0;0;0;0;20;0;0;0;0;0;0;1,5;0;0;0;0,4;0;0;0;0;0;0,4;0;0;0;0;0;0;0;0;0;0;3;0;0;0;0;0;0;0;0;0;0;0;0;0;0;0;0;0;0;0;0;0;0;0;0;0;0;5,5;0;0;0;0;0;0;2,8;0;0;268,6;0;0;0;0;0;0;0;0;0;0;0;0;0;0;0;0;0;0;0;0;0;0;Krupp F2000;0,8;Leistritz D27-52D;L9 (modifi�);99999;999999;60;165;170;175;180;185;190;195;195;200;200;200;200;200;200;99999;99999;99999;30;99999;99999;99999;40;spirale - grande;99999;99999;99999;99999;99999;265;76;194;0,16;3;56;99999;99999;62;99999;99999;99999;3800;2x �3mm /12;4;99999;999999;99999;99999;999999;99999;99999;99999;99999;59;204;Teach Line;>2h � 70�C;99999;180;180-180-180-180-160;54;16,5;9999;205;58,36666667;99999;0,915;6,86;391,1;0,53;0,74;1,01;99999;2,02;99999;33,3;99999;37,55;99999
QM 339 E3;0;100;0;0;0;0;0;0;40;0;0;0;10;0;0;0;0;0;0;0;0;0;0;0;0;0;0;0;0;0;0;0;0;0;0;0;85;0;0;0;0;20;0;0;0;0;0;0;1,5;0;0;0;0,4;0;0;0;0;0;0,4;0;0;0;0;0;0;0;0;0;0;3;0;0;0;0;0;0;0;0;0;0;0;0;0;0;0;0;0;0;0;0;0;0;0;0;0;0;5,5;0;0;0;0;0;0;2,8;0;0;268,6;0;0;0;0;0;0;0;0;0;0;0;0;0;0;0;0;0;0;0;0;0;0;Krupp F2000;0,8;Leistritz D27-52D;L9 (modifi�);99999;999999;60;165;170;175;180;185;190;195;195;200;200;200;200;200;200;99999;99999;99999;30;99999;99999;99999;40;spirale - grande;99999;99999;99999;99999;99999;265;76;194;0,16;3;56;99999;99999;62;99999;99999;99999;3800;2x �3mm /12;4;99999;999999;99999;99999;999999;99999;99999;99999;99999;59;204;Teach Line;3h � 70�C + 1,5h � 80�C + maintien 70�C;99999;100;220-220-210-200-190;43;10,5;9999;235;56,33333333;99999;0,915533333;6,99;405,98;0,51;0,73;1;99999;2,01;99999;36,4;99999;40,6;99999
QM 339 E4;0;100;0;0;0;0;0;0;40;0;0;0;10;0;0;0;0;0;0;0;0;0;0;0;0;0;0;0;0;0;0;0;0;0;0;0;85;0;0;0;0;20;0;0;0;0;0;0;1,5;0;0;0;0,4;0;0;0;0;0;0,4;0;0;0;0;0;0;0;0;0;0;3;0;0;0;0;0;0;0;0;0;0;0;0;0;0;0;0;0;0;0;0;0;0;0;0;0;0;5,5;0;0;0;0;0;0;2,8;0;0;268,6;0;0;0;0;0;0;0;0;0;0;0;0;0;0;0;0;0;0;0;0;0;0;Krupp F2000;0,8;Leistritz D27-52D;L9 (modifi�);99999;999999;60;165;170;175;180;185;190;195;195;200;200;200;200;200;200;99999;99999;99999;30;99999;99999;99999;40;spirale - grande;99999;99999;99999;99999;99999;265;76;194;0,16;3;56;99999;99999;62;99999;99999;99999;3800;2x �3mm /12;4;99999;999999;99999;99999;999999;99999;99999;99999;99999;59;204;Teach Line;3h � 70�C + 1,5h � 80�C + maintien 70�C;99999;180;220-220-210-200-190;48;16,5;9999;232;57,9;99999;0,9175;6,48;378,31;0,56;0,76;1,01;99999;2,01;99999;36,7;99999;39,05;99999
QM 339 E5;0;100;0;0;0;0;0;0;40;0;0;0;10;0;0;0;0;0;0;0;0;0;0;0;0;0;0;0;0;0;0;0;0;0;0;0;85;0;0;0;0;20;0;0;0;0;0;0;1,5;0;0;0;0,4;0;0;0;0;0;0,4;0;0;0;0;0;0;0;0;0;0;3;0;0;0;0;0;0;0;0;0;0;0;0;0;0;0;0;0;0;0;0;0;0;0;0;0;0;5,5;0;0;0;0;0;0;2,8;0;0;268,6;0;0;0;0;0;0;0;0;0;0;0;0;0;0;0;0;0;0;0;0;0;0;Krupp F2000;0,8;Leistritz D27-52D;L9 (modifi�);99999;999999;60;165;170;175;180;185;190;195;195;200;200;200;200;200;200;99999;99999;99999;30;99999;99999;99999;40;spirale - grande;99999;99999;99999;99999;99999;265;76;194;0,16;3;56;99999;99999;62;99999;99999;99999;3800;2x �3mm /12;4;99999;999999;99999;99999;999999;99999;99999;99999;99999;59;204;Teach Line;3h � 70�C + 1,5h � 80�C;0,08;180;200-200-190-185-180;51;16;9999;216;57,9;99999;0,917233333;6,63;386,35;0,55;0,75;1,02;99999;2,03;99999;33,4;99999;38,8;99999
QM 339 B;0;100;0;0;0;0;0;0;40;0;0;0;10;0;0;0;0;0;0;0;0;0;0;0;0;0;0;0;0;0;0;0;0;0;0;0;85;0;0;0;0;20;0;0;0;0;0;0;1,5;0;0;0;0,4;0;0;0;0;0;0,4;0;0;0;0;0;0;0;0;0;0;3;0;0;0;0;0;0;0;0;0;0;0;0;0;0;0;0;0;0;0;0;0;0;0;0;0;0;5,5;0;0;0;0;0;0;2,8;0;0;268,6;0;0;0;0;0;1.5%w;0;0;0;0;0;0;0;0;0;0;0;0;0;0;0;0;Krupp F2000;0,8;Leistritz D27-52D;L9 (modifi�);99999;999999;60;165;170;175;180;185;190;195;195;200;200;200;200;200;200;99999;99999;99999;30;99999;99999;99999;40;spirale - grande;99999;99999;99999;99999;99999;265;77;194;0,166;3;53;99999;99999;37;99999;99999;99999;3800;2x �3mm /12;4;99999;999999;99999;99999;999999;99999;99999;99999;99999;56;205;Teach Line;3h � 70�C + 1,5h � 80�C + maintien 70�C;99999;160;200-200-190-185-180;43,6;14;9999;99999;62,16666667;99999;0,9215;7,25;409,94;0,58;0,83;1,12;99999;2,2;99999;40,9;99999;42,5;99999
QM 339 C;0;100;0;0;0;0;0;0;40;0;0;0;10;0;0;0;0;0;0;0;0;0;0;0;0;0;0;0;0;0;0;0;0;0;0;0;85;0;0;0;0;20;0;0;0;0;0;0;1,5;0;0;4,1;0,4;0;0;0;0;0;0,4;0;0;0;0;0;0;0;0;0;0;3;0;0;0;0;0;0;0;0;0;0;0;0;0;0;0;0;0;0;0;0;0;0;0;0;0;0;5,5;0;0;0;0;0;0;2,8;0;0;272,7;0;0;0;0;0;1.5%w;0;0;0;0;0;0;0;0;0;0;0;0;0;0;0;0;Krupp F2000;0,8;Leistritz D27-52D;99998;99999;999999;99998;99998;99998;99998;99998;99998;99998;99998;99998;99998;99998;99998;99998;99998;99998;99999;99999;99999;99998;99998;99998;99999;99998;99998;99999;99998;99998;99998;99998;99998;99998;99998;99998;99998;99998;99999;99999;99998;99999;99999;99999;99998;99998;99998;99999;999999;99999;99999;999999;99999;99999;99999;99999;99998;99998;Teach Line;3h � 70�C + 1,5h � 80�C + maintien 70�C;0,02;160;200-200-190-185-180;99999;15,5;9999;99999;62,43333333;99999;0,9318;7,21;372,55;0,62;0,87;1,18;99999;2,39;99999;33,5;99999;37,75;99999
QM 339 G;0;100;0;0;0;0;0;0;40;0;0;0;10;0;0;0;0;0;0;0;0;0;0;0;0;0;0;0;0;0;0;0;0;0;0;0;60;0;0;0;0;20;0;0;0;0;0;0;1,5;0;0;0;0,4;0;0;0;0;0;0,4;0;0;0;0;0;0;0;0;0;0;3;0;0;0;0;0;0;0;0;0;0;0;0;0;0;0;0;0;0;0;0;0;0;0;0;0;0;5,5;0;0;0;0;0;0;2,8;0;0;243,6;0;0;0;0;0;1.5%w;0;0;0;0;0;0;0;0;0;0;0;0;0;0;0;0;Krupp F2000;0,8;Leistritz D27-52D;L9 (modifi�);99999;999999;60;165;170;175;180;185;190;195;195;200;200;200;200;200;200;99999;99999;99999;30;99999;99999;99999;36,3;spirale - grande;99999;f7;pompe COLLIN;3,66;3,63;265;70;194;0,174;3;58;99999;99999;37;99999;99999;99999;3800;2x �3mm /12;4;99999;999999;99999;99999;999999;99999;99999;99999;99999;61;205;Teach Line;3h � 70�C + 1,5h � 80�C + maintien 70�C;99999;160;200-200-190-185-180;50;17,5;9999;99999;62,16666667;99999;0,915066667;8,01;362,43;0,58;0,83;1,15;99999;2,39;99999;30,4;99999;31,9;99999
QM 339 I;0;100;0;0;0;0;0;0;40;0;0;0;10;0;0;0;0;0;0;0;0;0;0;0;0;0;0;0;0;0;0;0;0;0;0;0;40;0;0;0;0;20;0;0;0;0;0;0;1,5;0;0;0;0,4;0;0;0;0;0;0,4;0;0;0;0;0;0;0;0;0;0;3;0;0;0;0;0;0;0;0;0;0;0;0;0;0;0;0;0;0;0;0;0;0;0;0;0;0;5,5;0;0;0;0;0;0;2,8;0;0;223,6;0;0;0;0;0;1.5%w;0;0;0;0;0;0;0;0;0;0;0;0;0;0;0;0;Krupp F2000;0,8;Leistritz D27-52D;L9 (modifi�);99999;999999;60;165;170;175;180;185;190;195;195;200;200;200;200;200;200;99999;99999;99999;30;99999;99999;99999;33,4;spirale - grande;99999;f7;pompe COLLIN;6,6;6,6;265;72;194;0,184;3;60;99999;99999;37;99999;99999;99999;3800;2x �3mm /12;4;99999;999999;99999;99999;999999;99999;99999;99999;99999;62;204;Teach Line;3h � 70�C + 1,5h � 80�C + maintien 70�C;99999;160;200-200-190-185-180;43,5;16,5;9999;99999;64,73333333;99999;0,9182;7,13;280,39;0,62;0,88;1,24;99999;2,73;99999;31,3;99999;30,8;99999
QM356 A;0;0;0;0;0;0;100;0;40;0;0;0;10;0;0;0;0;0;0;0;0;0;0;0;0;0;0;0;0;0;0;0;0;0;0;0;85;0;0;0;0;20;0;0;0;0;0;0;1,5;0;0;0;0,4;0;0;0;0;0,4;0;0;0;0;0;0;0;0;0;0;0;0;0;0;0;0;0;0;0;0;0;0;0;0;0;0;0;0;0;0;0;0;0;0;0;0;0;0;5,5;0;0;0;0;0;0;2,8;0;0;265,6;0;0;0;0;0;1.5%w;0;0;0;0;0;0;0;0;0;0;0;0;0;0;0;0;Krupp F2000;0,8;Collin;injection huile;99999;z6;99999;165;170;175;180;185;190;200;200;200;99999;99999;200;200;200;99999;99999;99999;30;99999;99999;99999;99999;99999;99999;99999;99999;99999;99999;99999;99999;99999;99999;99999;99999;99999;99999;54;99999;99999;99999;1000;99999;99999;99999;broy� + granul�s;11;50;fines � pas large;99999;99999;180;15;39;210;99999;99999;99999;99999;99999;99999;99999;9999;99999;60;99999;0,92;8,3;425;0,7;1;1,3;99999;2,5;99999;35;99999;39;99999
QM356 B;0;0;0;0;0;0;100;0;40;0;0;0;10;0;0;0;0;0;0;0;0;0;0;0;0;0;0;0;0;0;0;0;0;0;0;0;85;0;0;0;0;20;0;0;0;0;0;0;1,5;0;0;0;0,4;0;0;0;0;0,4;0;0;0;0;0;0;0;0;0;0;0;0;0;0;0;0;0;0;0;0;0;0;0;0;0;0;0;0;0;0;0;0;0;0;0;0;0;0;5,5;0;0;0;0;0;0;2,8;0;0;265,6;0;0;0;0;0;1.5%w;0;0;0;0;0;0;0;0;0;0;0;0;0;0;0;0;Krupp F2000;0,8;Collin;injection huile;99999;z6;99999;165;170;175;180;185;190;200;200;200;99999;99999;200;200;200;99999;99999;99999;30;99999;99999;99999;99999;99999;99999;99999;99999;99999;99999;99999;99999;99999;99999;99999;99999;99999;99999;53;99999;99999;99999;1000;99999;99999;99999;broy� + granul�s;11;51;fines � pas large;99999;99999;180;13,6;36;209;99999;99999;99999;99999;99999;99999;99999;9999;99999;57;99999;0,92;7,2;414;0,6;0,8;1,1;99999;2,2;99999;37;99999;44;99999
QM356 C;0;0;0;0;0;0;100;0;40;0;0;0;10;0;0;0;0;0;0;0;0;0;0;0;0;0;0;0;0;0;0;0;0;0;0;0;85;0;0;0;0;20;0;0;0;0;0;0;1,5;0;0;0;0,4;0;0;0;0;0;0,4;0;0;0;0;0;0;0;0;0;0;0;0;0;0;0;0;0;0;0;0;0;0;0;0;0;0;0;0;0;0;0;0;0;0;0;0;0;4,5;0;0;0;0;0;0;2,8;0;0;264,6;0;0;0;0;0;1.5%w;0;0;0;0;0;0;0;0;0;0;0;0;0;0;0;0;Krupp F2000;0,8;Collin;injection huile;99999;z6;99999;165;170;175;180;185;190;200;200;200;99999;99999;200;200;200;99999;99999;99999;30;99999;99999;99999;99999;99999;99999;99999;99999;99999;99999;99999;99999;99999;99999;99999;99999;99999;99999;99999;99999;99999;99999;1000;99999;99999;99999;broy� + granul�s;10,5;45,5;fines � pas large;99999;99999;180;13;36;208;99999;99999;99999;99999;99999;99999;99999;9999;99999;56;99999;0,92;7,2;422;0,6;0,9;1,2;99999;2,3;99999;36;99999;39;99999
QM356 D;0;0;0;0;0;0;100;0;40;0;0;0;10;0;0;0;0;0;0;0;0;0;0;0;0;0;0;0;0;0;0;0;0;0;0;0;85;0;0;0;0;20;0;0;0;0;0;0;1,5;0;0;0;0,4;0;0;0;0;0;0,4;0;0;0;0;0;0;0;0;0;0;0;0;0;0;0;0;0;0;0;0;0;0;0;0;0;0;0;0;0;0;0;0;0;0;0;0;0;3,5;0;0;0;0;0;0;2,8;0;0;263,6;0;0;0;0;0;1.5%w;0;0;0;0;0;0;0;0;0;0;0;0;0;0;0;0;Krupp F2000;0,8;Collin;injection huile;99999;z6;99999;165;170;175;180;185;190;200;200;200;99999;99999;200;200;200;99999;99999;99999;30;99999;99999;99999;99999;99999;99999;99999;99999;99999;99999;99999;99999;99999;99999;99999;99999;99999;99999;52;99999;99999;99999;1000;99999;99999;99999;broy� + granul�s;11 puis 10,5;99999;fines � pas large;99999;99999;180;13;36;208;99999;99999;99999;99999;99999;99999;99999;9999;99999;56;99999;0,92;6,9;448;0,6;0,9;1,2;99999;2,2;99999;42;99999;46;99999
QM356 E;0;0;0;0;0;0;100;0;40;0;0;0;10;0;0;0;0;0;0;0;0;0;0;0;0;0;0;0;0;0;0;0;0;0;0;0;85;0;0;0;0;20;0;0;0;0;0;0;1,5;0;0;0;0,4;0;0;0;0;0;0,4;0;0;0;0;0;0;0;0;0;0;0;0;0;0;0;0;0;0;0;0;0;0;0;0;0;0;0;0;0;0;0;0;0;0;0;0;0;5,5;0;0;0;0;0;0;2,8;0;0;265,6;0;0;0;0;0;3%w;0;0;0;0;0;0;0;0;0;0;0;0;0;0;0;0;Krupp F2000;0,8;Collin;injection huile;99999;z6;99999;165;170;175;180;185;190;200;200;200;99999;99999;200;200;200;99999;99999;99999;30;99999;99999;99999;99999;99999;99999;99999;99999;99999;99999;99999;99999;99999;99999;99999;99999;99999;99999;99999;99999;99999;99999;1000;99999;99999;99999;broy� + granul�s;10,5;41;fines � pas large;99999;99999;180;13,5;38;208;99999;99999;99999;99999;99999;99999;99999;9999;99999;60;99999;0,92;7,6;388;0,7;1;1,3;99999;2,6;99999;36;99999;38;99999
QM356 F;0;0;0;0;0;0;100;0;32;0;0;0;10;0;0;0;0;0;0;0;0;0;0;0;0;0;0;0;0;0;0;0;0;0;0;0;85;0;0;0;0;20;0;0;0;0;0;0;1,5;0;0;0;0,4;0;0;0;0;0;0,4;0;0;0;0;0;0;0;0;0;0;0;0;0;0;0;0;0;0;0;0;0;0;0;0;0;0;0;0;0;0;0;0;0;0;0;0;0;5,5;0;0;0;0;0;0;2,8;0;0;257,6;0;0;0;0;0;3%w;0;0;0;0;0;0;0;0;0;0;0;0;0;0;0;0;Krupp F2000;0,8;Collin;injection huile;99999;z6;99999;165;170;175;180;185;190;200;200;200;99999;99999;200;200;200;99999;99999;99999;30;99999;99999;99999;99999;99999;99999;99999;99999;99999;99999;99999;99999;99999;99999;99999;99999;99999;99999;99999;99999;99999;99999;1000;99999;99999;99999;broy� + granul�s;10,5;45;fines � pas large;99999;99999;180;14;43;210;99999;99999;99999;99999;99999;99999;99999;9999;99999;56;99999;0,92;7,1;389;0,5;0,8;1,1;99999;2,2;99999;31;99999;36;99999
QM356 G;0;0;0;0;0;0;100;0;40;0;0;0;10;0;0;0;0;0;0;0;0;0;0;0;0;0;0;0;0;0;0;0;0;0;0;0;85;0;0;0;0;20;0;0;0;0;0;0;2,5;0;0;0;0,4;0;0;0;0;0;0,4;0;0;0;0;0;0;0;0;0;0;0;0;0;0;0;0;0;0;0;0;0;0;0;0;0;0;0;0;0;0;0;0;0;0;0;0;0;5,5;0;0;0;0;0;0;2,8;0;0;266,6;0;0;0;0;0;1.5%w;0;0;0;0;0;0;0;0;0;0;0;0;0;0;0;0;Krupp F2000;0,8;Collin;injection huile;99999;z6;99999;165;170;175;180;185;190;200;200;200;99999;99999;200;200;200;99999;99999;99999;30;99999;99999;99999;99999;99999;99999;99999;99999;99999;99999;99999;99999;99999;99999;99999;99999;99999;99999;99999;99999;99999;99999;1000;99999;99999;99999;broy� + granul�s;10,5;36;fines � pas large;99999;99999;180;13;36;209;99999;99999;99999;99999;99999;99999;99999;9999;99999;59;99999;0,92;7,7;397;0,6;0,9;1,2;99999;2,4;99999;38;99999;43;99999
QM356 H;0;0;0;0;0;0;100;0;40;0;0;0;10;0;0;0;0;0;0;0;0;0;0;0;0;0;0;0;0;0;0;0;0;0;0;0;90;0;0;0;0;20;0;0;0;0;0;0;1,5;0;0;0;0,4;0;0;0;0;0;0,4;0;0;0;0;0;0;0;0;0;0;0;0;0;0;0;0;0;0;0;0;0;0;0;0;0;0;0;0;0;0;0;0;0;0;0;0;0;5,5;0;0;0;0;0;0;2,8;0;0;270,6;0;0;0;0;0;1.5%w;0;0;0;0;0;0;0;0;0;0;0;0;0;0;0;0;Krupp F2000;0,8;Collin;injection huile;99999;z6;99999;165;170;175;180;185;190;200;200;200;99999;99999;200;200;200;99999;99999;99999;30;99999;99999;99999;99999;99999;99999;99999;99999;99999;99999;99999;99999;99999;99999;99999;99999;99999;99999;99999;99999;99999;99999;1000;99999;99999;99999;broy� + granul�s;10,5;45;fines � pas large;99999;99999;180;12,5;36;209;99999;99999;99999;99999;99999;99999;99999;9999;99999;57;99999;0,92;7;399;0,6;0,8;1,2;99999;2,3;99999;34;99999;41;99999
QM356 I;0;0;0;0;0;0;100;0;40;0;0;0;10;0;0;0;0;0;0;0;0;0;0;0;0;0;0;0;0;0;0;0;0;0;0;0;95;0;0;0;0;20;0;0;0;0;0;0;1,5;0;0;0;0,4;0;0;0;0;0;0,4;0;0;0;0;0;0;0;0;0;0;0;0;0;0;0;0;0;0;0;0;0;0;0;0;0;0;0;0;0;0;0;0;0;0;0;0;0;5,5;0;0;0;0;0;0;2,8;0;0;275,6;0;0;0;0;0;1.5%w;0;0;0;0;0;0;0;0;0;0;0;0;0;0;0;0;Krupp F2000;0,8;Collin;injection huile;99999;z6;99999;165;170;175;180;185;190;200;200;200;99999;99999;200;200;200;99999;99999;99999;30;99999;99999;99999;99999;99999;99999;99999;99999;99999;99999;99999;99999;99999;99999;99999;99999;99999;99999;99999;99999;99999;99999;1000;99999;99999;99999;broy� + granul�s;10,5;43;fines � pas large;99999;99999;180;12;35;208;99999;99999;99999;99999;99999;99999;99999;9999;99999;56;99999;0,92;6,8;394;0,6;0,8;1,1;99999;2,2;99999;36;99999;37;99999
QM356 J;0;0;0;0;0;0;100;0;40;0;0;0;10;0;0;0;0;0;0;0;0;0;0;0;0;0;0;0;0;0;0;0;0;0;0;0;85;0;0;0;0;20;0;0;0;0;0;0;1,5;0;0;0;0;0;0;0;0;0;0,41;0;0;0;0;0;0;0;0;0;0;3;0;0;0;0;0;0;0;0;0,55;0;0;0;0;0;0,68;1,38;0,145;0;0;0;0;0;0;0;0;0;5,5;0;0;0;0;0;0;2,8;0;0;270,965;0;0;0;0;0;1.5%w;0;0;0;0;0;0;0;0;0;0;0;0;0;0;0;0;Krupp F2000;0,8;Collin;injection huile;99999;z6;99999;165;170;175;180;185;190;200;200;200;99999;99999;200;200;200;99999;99999;99999;30;99999;99999;99999;99999;99999;99999;99999;99999;99999;99999;99999;99999;99999;99999;99999;99999;99999;99999;52;99999;99999;99999;1000;99999;99999;99999;broy� + granul�s;11;59,5;fines � pas large;99999;99999;180;15;35;210;99999;99999;99999;99999;99999;99999;99999;9999;99999;60;99999;0,92;7,3;385;0,7;1;1,3;99999;2,5;99999;35;99999;39;99999
QM357 A;0;0;0;0;0;0;100;0;40;0;0;0;10;0;0;0;0;0;0;0;0;0;0;0;0;0;0;0;0;0;0;0;0;0;0;0;85;0;0;0;0;20;0;0;0;0;0;0;1,5;0;0;0;0,4;0;0;0;0;0,4;0;0;0;0;0;0;0;0;0;0;0;0;0;0;0;0;0;0;0;0;0;0;0;0;0;0;0;0;0;0;0;0;0;0;0;0;0;0;5,5;0;0;0;0;0;0;2,8;0;0;265,6;0;0;0;0;0;1.5%w;0;0;0;0;0;0;0;0;0;0;0;0;0;0;0;0;Krupp F2000;0,8;Collin;injection huile;99999;z6;99999;165;170;175;180;185;190;200;200;200;99999;99999;200;200;200;99999;99999;99999;30;99999;99999;99999;99999;99999;99999;99999;99999;99999;99999;99999;99999;99999;99999;99999;99999;99999;99999;54;99999;99999;99999;1000;99999;99999;99999;broy� + granul�s;10;99999;fines � pas large;99999;99999;180;14;37;210;Injection;99999;99999;99999;99999;99999;99999;9999;99999;62;99999;99999;7,5;409;0,6;0,9;1,2;99999;2,4;99999;34;99999;36;99999
QM357 A extrud�;0;0;0;0;0;0;100;0;40;0;0;0;10;0;0;0;0;0;0;0;0;0;0;0;0;0;0;0;0;0;0;0;0;0;0;0;85;0;0;0;0;20;0;0;0;0;0;0;1,5;0;0;0;0,4;0;0;0;0;0,4;0;0;0;0;0;0;0;0;0;0;0;0;0;0;0;0;0;0;0;0;0;0;0;0;0;0;0;0;0;0;0;0;0;0;0;0;0;0;5,5;0;0;0;0;0;0;2,8;0;0;265,6;0;0;0;0;0;1.5%w;0;0;0;0;0;0;0;0;0;0;0;0;0;0;0;0;Krupp F2000;0,8;Collin;injection huile;99999;z6;99999;165;170;175;180;185;190;200;200;200;99999;99999;200;200;200;99999;99999;99999;30;99999;99999;99999;99999;99999;99999;99999;99999;99999;99999;99999;99999;99999;99999;99999;99999;99999;99999;54;99999;99999;99999;1000;99999;99999;99999;broy� + granul�s;10;99999;fines � pas large;99999;99999;180;14;37;210;Teach Line;99999;99999;99999;99999;99999;99999;9999;99999;99999;99999;99999;7;417;0,5;0,8;1,1;99999;2,2;99999;38;99999;42;99999
QM357 B;0;0;0;0;0;0;100;0;40;0;0;0;10;0;0;0;0;0;0;0;0;0;0;0;0;0;0;0;0;0;0;0;0;0;0;0;85;0;0;0;0;20;0;0;0;0;0;0;1,5;0;0;0;0,4;0;0;0;0;0,4;0;0;0;0;0;0;0;0;0;0;0;0;0;0;0;0;0;0;0;0;0;0;0;0;0;0;0;0;0;0;0;0;0;0;0;0;0;0;5,5;0;0;0;0;0;0;2,8;0;0;265,6;0;0;0;0;0;1.5%w;0;0;0;0;0;0;0;0;0;0;0;0;0;0;0;0;Krupp F2000;0,8;Collin;injection huile;99999;z6;99999;165;170;175;180;185;190;200;200;200;99999;99999;200;200;200;99999;99999;99999;30;99999;99999;99999;99999;99999;99999;99999;99999;99999;99999;99999;99999;99999;99999;99999;99999;99999;99999;99999;99999;99999;99999;1000;99999;99999;99999;broy� + granul�s;10;99999;fines � pas large;99999;99999;180;12,5;59;212;Injection;99999;99999;99999;99999;99999;99999;9999;99999;59;99999;99999;5,2;282;0,6;0,9;1,2;99999;2,5;99999;32;99999;36;99999
QM357 C;0;0;0;0;0;0;100;0;40;0;0;0;10;0;0;0;0;0;0;0;0;0;0;0;0;0;0;0;0;0;0;0;0;0;0;0;85;0;0;0;0;20;0;0;0;0;0;0;1,5;0;0;0;0,4;0;0;0;0;0,4;0;0;0;0;0;0;0;0;0;0;0;0;0;0;0;0;0;0;0;0;0;0;0;0;0;0;0;0;0;0;0;0;0;0;0;0;0;0;5,5;0;0;0;0;0;0;2,8;0;0;265,6;0;0;0;0;0;1.5%w;0;0;0;0;0;0;0;0;0;0;0;0;0;0;0;0;Krupp F2000;0,8;Collin;injection huile;99999;z6;99999;165;170;175;180;185;190;200;200;200;99999;99999;200;200;200;99999;99999;99999;30;99999;99999;99999;99999;99999;99999;99999;99999;99999;99999;99999;99999;99999;99999;99999;99999;99999;99999;99999;99999;99999;99999;1000;99999;99999;99999;broy� + granul�s;10;99999;fines � pas large;99999;99999;180;12;58;213;Injection;99999;99999;99999;99999;99999;99999;9999;99999;59;99999;99999;5,4;281;0,7;0,9;1,2;99999;2,6;99999;31;99999;34;99999
QM357 D;0;0;0;0;0;0;100;0;40;0;0;0;10;0;0;0;0;0;0;0;0;0;0;0;0;0;0;0;0;0;0;0;0;0;0;0;85;0;0;0;0;20;0;0;0;0;0;0;1,5;0;0;0;0,4;0;0;0;0;0,4;0;0;0;0;0;0;0;0;0;0;0;0;0;0;0;0;0;0;0;0;0;0;0;0;0;0;0;0;0;0;0;0;0;0;0;0;0;0;5,5;0;0;0;0;0;0;2,8;0;0;265,6;0;0;0;0;0;1.5%w;0;0;0;0;0;0;0;0;0;0;0;0;0;0;0;0;Krupp F2000;0,8;Collin;injection huile;99999;z6;99999;165;170;175;180;185;190;200;200;200;99999;99999;200;200;200;99999;99999;99999;30;99999;99999;99999;99999;99999;99999;99999;99999;99999;99999;99999;99999;99999;99999;99999;99999;99999;99999;53;99999;99999;99999;1000;99999;99999;99999;broy� + granul�s;10;99999;fines � pas large;99999;99999;180;14,5;44;210;Injection;99999;99999;99999;99999;99999;99999;9999;99999;63;99999;99999;7,7;369;0,7;1;1,3;99999;2,7;99999;32;99999;34;99999
QM357 E;0;0;0;0;0;0;100;0;40;0;0;0;10;0;0;0;0;0;0;0;0;0;0;0;0;0;0;0;0;0;0;0;0;0;0;0;85;0;0;0;0;20;0;0;0;0;0;0;1,5;0;0;0;0,4;0;0;0;0;0,4;0;0;0;0;0;0;0;0;0;0;0;0;0;0;0;0;0;0;0;0;0;0;0;0;0;0;0;0;0;0;0;0;0;0;0;0;0;0;5,5;0;0;0;0;0;0;2,8;0;0;265,6;0;0;0;0;0;1.5%w;0;0;0;0;0;0;0;0;0;0;0;0;0;0;0;0;Krupp F2000;0,8;Collin;injection huile;99999;z6;99999;165;170;175;180;185;190;200;200;200;99999;99999;200;200;200;99999;99999;99999;30;99999;99999;99999;99999;99999;99999;99999;99999;99999;99999;99999;99999;99999;99999;99999;99999;99999;99999;99999;99999;99999;99999;1000;99999;99999;99999;broy� + granul�s;10;99999;fines � pas large;99999;99999;180;12;54;212;Injection;99999;99999;99999;99999;99999;99999;9999;99999;61;99999;99999;6,1;310;0,6;0,9;1,2;99999;2,7;99999;29;99999;33;99999
QM 357 F;0;0;0;0;0;0;100;0;40;0;0;0;10;0;0;0;0;0;0;0;0;0;0;0;0;0;0;0;0;0;0;0;0;0;0;0;85;0;0;0;0;20;0;0;0;0;0;0;1,5;0;0;0;0,4;0;0;0;0;0,4;0;0;0;0;0;0;0;0;0;0;0;0;0;0;0;0;0;0;0;0;0;0;0;0;0;0;0;0;0;0;0;0;0;0;0;0;0;0;5,5;0;0;0;0;0;0;2,8;0;0;265,6;0;0;0;0;0;1.5%w;0;0;0;0;0;0;0;0;0;0;0;0;0;0;0;0;Krupp F2000;0,8;Collin;injection huile;99999;z6;99999;165;170;175;180;185;190;200;200;200;99999;99999;200;200;200;99999;99999;99999;30;99999;99999;99999;99999;99999;99999;99999;99999;99999;99999;99999;99999;99999;99999;99999;99999;99999;99999;52;99999;99999;99999;1000;99999;99999;99999;broy� + granul�s;10;99999;fines � pas large;99999;99999;180;14;46;209;Injection;99999;99999;99999;99999;99999;99999;9999;99999;63;99999;99999;7;356;0,6;0,9;1,3;99999;2,6;99999;28;99999;33;99999
QM 357 F extrud�;0;0;0;0;0;0;100;0;40;0;0;0;10;0;0;0;0;0;0;0;0;0;0;0;0;0;0;0;0;0;0;0;0;0;0;0;85;0;0;0;0;20;0;0;0;0;0;0;1,5;0;0;0;0,4;0;0;0;0;0,4;0;0;0;0;0;0;0;0;0;0;0;0;0;0;0;0;0;0;0;0;0;0;0;0;0;0;0;0;0;0;0;0;0;0;0;0;0;0;5,5;0;0;0;0;0;0;2,8;0;0;265,6;0;0;0;0;0;1.5%w;0;0;0;0;0;0;0;0;0;0;0;0;0;0;0;0;Krupp F2000;0,8;Collin;injection huile;99999;z6;99999;165;170;175;180;185;190;200;200;200;99999;99999;200;200;200;99999;99999;99999;30;99999;99999;99999;99999;99999;99999;99999;99999;99999;99999;99999;99999;99999;99999;99999;99999;99999;99999;52;99999;99999;99999;1000;99999;99999;99999;broy� + granul�s;10;99999;fines � pas large;99999;99999;180;14;46;209;Teach Line;99999;99999;99999;99999;99999;99999;9999;99999;99999;99999;99999;6,6;373;0,5;0,8;1,1;99999;2,3;99999;37;99999;40;99999
QM358 A;0;0;0;0;0;0;100;0;40;0;0;0;10;0;0;0;0;0;0;0;0;0;0;0;0;0;0;0;0;0;0;0;0;0;0;0;85;0;0;0;0;20;0;0;0;0;0;0;1,5;0;0;0;0,4;0;0;0;0;0;0,4;0;0;0;0;0;0;0;0;0;0;0;0;0;0;0;0;0;0;0;0;0;0;0;0;0;0;0;0;0;0;0;0;0;0;0;0;0;5,5;0;0;0;0;0;0;2,8;0;0;265,6;0;0;0;0;0;1.5%w;0;0;0;0;0;0;0;0;0;0;0;0;0;0;0;0;Krupp F2000;0,8;Collin;injection huile;99999;z6;99999;165;170;175;180;185;190;200;200;200;99999;99999;200;200;200;99999;99999;99999;30;99999;99999;99999;99999;99999;99999;99999;99999;99999;99999;99999;99999;99999;99999;99999;99999;99999;99999;54;99999;99999;99999;1000;99999;99999;99999;broy� + granul�s;10;99999;fines � pas large;99999;99999;180;14;34;210;Teach Line;99999;99999;99999;99999;99999;99999;9999;99999;61;99999;0,91;7;377;0,5;0,8;1,1;99999;2,4;99999;33;99999;38;99999
QM358 B;0;0;0;0;0;0;100;0;40;0;0;0;10;0;0;0;0;0;0;0;0;0;0;0;0;0;0;0;0;0;0;0;0;0;0;0;85;0;0;0;0;40;0;0;0;0;0;0;1,5;0;0;0;0,4;0;0;0;0;0;0,4;0;0;0;0;0;0;0;0;0;0;0;0;0;0;0;0;0;0;0;0;0;0;0;0;0;0;0;0;0;0;0;0;0;0;0;0;0;5,5;0;0;0;0;0;0;2,8;0;0;285,6;0;0;0;0;0;1.5%w;0;0;0;0;0;0;0;0;0;0;0;0;0;0;0;0;Krupp F2000;0,8;Collin;injection huile;99999;z6;99999;165;170;175;180;185;190;200;200;200;99999;99999;200;200;200;99999;99999;99999;30;99999;99999;99999;99999;99999;99999;99999;99999;99999;99999;99999;99999;99999;99999;99999;99999;99999;99999;53;99999;99999;99999;1000;99999;99999;99999;broy� + granul�s;10;99999;fines � pas large;99999;99999;180;15,5;42;211;Teach Line;99999;99999;99999;99999;99999;99999;9999;99999;64;99999;0,95;8,7;374;0,6;0,9;1,3;99999;2,8;99999;40;99999;38;99999
QM358 C;0;0;0;0;0;0;100;0;40;0;0;0;10;0;0;0;0;0;0;0;0;0;0;0;0;0;0;0;0;0;0;0;0;0;0;0;85;0;0;0;0;0;0;20;0;0;0;0;1,5;0;0;0;0,4;0;0;0;0;0;0,4;0;0;0;0;0;0;0;0;0;0;0;0;0;0;0;0;0;0;0;0;0;0;0;0;0;0;0;0;0;0;0;0;0;0;0;0;0;5,5;0;0;0;0;0;0;2,8;0;0;265,6;0;0;0;0;0;1.5%w;0;0;0;0;0;0;0;0;0;0;0;0;0;0;0;0;Krupp F2000;0,8;Collin;injection huile;99999;z6;99999;165;170;175;180;185;190;200;200;200;99999;99999;200;200;200;99999;99999;99999;30;99999;99999;99999;99999;99999;99999;99999;99999;99999;99999;99999;99999;99999;99999;99999;99999;99999;99999;52;99999;99999;99999;1000;99999;99999;99999;broy� + granul�s;10;99999;fines � pas large;99999;99999;180;14;39;210;Teach Line;99999;99999;99999;99999;99999;99999;9999;99999;59;99999;0,92;5,8;333;0,5;0,7;1,1;99999;2,3;99999;33;99999;37;99999
QM358 D;0;0;0;0;0;0;100;0;40;0;0;0;10;0;0;0;0;0;0;0;0;0;0;0;0;0;0;0;0;0;0;0;0;0;0;0;85;0;0;0;0;0;0;0;20;0;0;0;1,5;0;0;0;0,4;0;0;0;0;0;0,4;0;0;0;0;0;0;0;0;0;0;0;0;0;0;0;0;0;0;0;0;0;0;0;0;0;0;0;0;0;0;0;0;0;0;0;0;0;5,5;0;0;0;0;0;0;2,8;0;0;265,6;0;0;0;0;0;1.5%w;0;0;0;0;0;0;0;0;0;0;0;0;0;0;0;0;Krupp F2000;0,8;Collin;injection huile;99999;z6;99999;165;170;175;180;185;190;200;200;200;99999;99999;200;200;200;99999;99999;99999;30;99999;99999;99999;99999;99999;99999;99999;99999;99999;99999;99999;99999;99999;99999;99999;99999;99999;99999;99999;99999;99999;99999;1000;99999;99999;99999;broy� + granul�s;10;99999;fines � pas large;99999;99999;180;13,5;37;209;Teach Line;99999;99999;99999;99999;99999;99999;9999;99999;59;99999;0,92;6,6;364;0,5;0,7;1,1;99999;2,2;99999;33;99999;36;99999
QM358 E;0;0;0;0;0;0;100;0;40;0;0;0;10;0;0;0;0;0;0;0;0;0;0;0;0;0;0;0;0;0;0;0;0;0;0;0;85;0;0;0;0;0;0;0;0;20;0;0;1,5;0;0;0;0,4;0;0;0;0;0;0,4;0;0;0;0;0;0;0;0;0;0;0;0;0;0;0;0;0;0;0;0;0;0;0;0;0;0;0;0;0;0;0;0;0;0;0;0;0;5,5;0;0;0;0;0;0;2,8;0;0;265,6;0;0;0;0;0;1.5%w;0;0;0;0;0;0;0;0;0;0;0;0;0;0;0;0;Krupp F2000;0,8;Collin;injection huile;99999;z6;99999;165;170;175;180;185;190;200;200;200;99999;99999;200;200;200;99999;99999;99999;30;99999;99999;99999;99999;99999;99999;99999;99999;99999;99999;99999;99999;99999;99999;99999;99999;99999;99999;99999;99999;99999;99999;1000;99999;99999;99999;broy� + granul�s;10;99999;fines � pas large;99999;99999;180;13;33;209;Teach Line;99999;99999;99999;99999;99999;99999;9999;99999;60;99999;0,92;6,7;364;0,5;0,8;1,1;99999;2,3;99999;33;99999;37;99999
QM 358 F;0;0;0;0;0;0;100;0;40;0;0;0;10;0;0;0;0;0;0;0;0;0;0;0;0;0;0;0;0;0;0;0;0;0;0;0;85;0;0;0;0;20;0;0;0;0;0;0;1,5;0;0;0;0,4;0;0;0;0;0,4;0;0;0;0;0;0;0;0;0;0;0;0;0;0;0;0;0;0;0;0;0;0;0;0;0;0;0;0;0;0;0;0;0;0;0;0;0;0;2,5;0;0;0;0;0;0;0;0;0;259,8;0;0;0;0;0;1.5%w;0;0;0;0;0;0;0;0;0;0;0;0;0;0;0;0;Krupp F2000;0,8;Collin;injection huile;99999;z6;99999;165;170;175;180;185;190;200;200;200;99999;99999;200;200;200;99999;99999;99999;30;99999;99999;99999;99999;99999;99999;99999;99999;99999;99999;99999;99999;99999;99999;99999;99999;99999;99999;99999;99999;99999;99999;1000;99999;99999;99999;broy� + granul�s;8;99999;fines � pas large;99999;99999;180;12,5;31;209;Teach Line;99999;99999;99999;99999;99999;99999;9999;99999;54;99999;0,91;5,6;510;0,4;0,7;0,9;99999;1,8;99999;46;99999;49;99999
QM 358 G;0;0;0;0;0;0;100;0;40;0;0;0;10;0;0;0;0;0;0;0;0;0;0;0;0;0;0;0;0;0;0;0;0;0;0;0;85;0;0;0;0;20;0;0;0;0;0;0;1,5;0;0;0;0,4;0;0;0;0;0,4;0;0;0;0;0;0;0;0;0;0;0;0;0;0;0;0;0;0;0;0;0;0;0;0;0;0;0;0;0;0;0;0;0;0;0;0;0;0;2,5;0;0;0;0;0;0;0;0;0;259,8;0;0;0;0;0;1.5%w;0;0;0;0;0;0;0;0;0;0;0;0;0;0;0;0;Krupp F2000;0,8;Collin;injection huile;99999;z7;99999;165;170;175;180;185;190;200;200;200;99999;99999;200;200;200;99999;99999;99999;30;99999;99999;99999;99999;99999;99999;99999;99999;99999;99999;99999;99999;99999;99999;99999;99999;99999;99999;99999;99999;99999;99999;1000;99999;99999;99999;broy� + granul�s;8;99999;fines � pas large;99999;99999;180;12;36;209;Teach Line;99999;99999;99999;99999;99999;99999;9999;99999;49;99999;0,91;4,7;554;0,4;0,6;0,8;99999;1,5;99999;56;99999;54;99999
QM 358 H;0;0;0;0;0;0;100;0;40;0;0;0;10;0;0;0;0;0;0;0;0;0;0;0;0;0;0;0;0;0;0;0;0;0;0;0;85;0;0;0;0;20;0;0;0;0;0;0;1,5;0;0;0;0,4;0;0;0;0;0,4;0;0;0;0;0;0;0;0;0;0;0;0;0;0;0;0;0;0;0;0;0;0;0;0;0;0;0;0;0;0;0;0;0;0;0;0;0;0;2,5;0;0;0;0;0;0;0;0;0;259,8;0;0;0;0;0;1.5%w;0;0;0;0;0;0;0;0;0;0;0;0;0;0;0;0;Krupp F2000;0,8;Collin;injection huile;99999;z8;99999;165;170;175;180;185;190;200;200;200;99999;99999;200;200;200;99999;99999;99999;30;99999;99999;99999;99999;99999;99999;99999;99999;99999;99999;99999;99999;99999;99999;99999;99999;99999;99999;99999;99999;99999;99999;1000;99999;99999;99999;broy� + granul�s;8;99999;fines � pas large;99999;99999;180;11,5;36;209;Teach Line;99999;99999;99999;99999;99999;99999;9999;99999;51;99999;0,91;5;540;0,4;0,6;0,8;99999;1,6;99999;42;99999;49;99999
QM 358 I;0;0;0;0;0;0;100;0;40;0;0;0;10;0;0;0;0;0;0;0;0;0;0;0;0;0;0;0;0;0;0;0;0;0;0;0;85;0;0;0;0;20;0;0;0;0;0;0;1,5;0;0;0;0,4;0;0;0;0;0,4;0;0;0;0;0;0;0;0;0;0;0;0;0;0;0;0;0;0;0;0;0;0;0;0;0;0;0;0;0;0;0;0;0;0;0;0;0;0;2,5;0;0;0;0;0;0;0;0;0;259,8;0;0;0;0;0;1.5%w;0;0;0;0;0;0;0;0;0;0;0;0;0;0;0;0;Krupp F2000;0,8;Collin;injection huile;99999;z9;99999;165;170;175;180;185;190;200;200;200;99999;99999;200;200;200;99999;99999;99999;30;99999;99999;99999;99999;99999;99999;99999;99999;99999;99999;99999;99999;99999;99999;99999;99999;99999;99999;99999;99999;99999;99999;1000;99999;99999;99999;broy� + granul�s;8;99999;fines � pas large;99999;99999;180;11,5;33;209;Teach Line;99999;99999;99999;99999;99999;99999;9999;99999;55;99999;0,91;5,5;501;0,4;0,7;1;99999;1,8;99999;48;99999;50;99999
QM 358 J;0;0;0;0;0;0;100;0;40;0;0;0;10;0;0;0;0;0;0;0;0;0;0;0;0;0;0;0;0;0;0;0;0;0;0;0;85;0;0;0;0;20;0;0;0;0;0;0;1,5;0;0;0;0,4;0;0;0;0;0,4;0;0;0;0;0;0;0;0;0;0;0;0;0;0;0;0;0;0;0;0;0;0;0;0;0;0;0;0;0;0;0;0;0;0;0;0;0;0;2,5;0;0;0;0;0;0;0;0;0;259,8;0;0;0;0;0;1.5%w;0;0;0;0;0;0;0;0;0;0;0;0;0;0;0;0;Krupp F2000;0,8;Collin;injection huile;99999;z10;99999;165;170;175;180;185;190;200;200;200;99999;99999;200;200;200;99999;99999;99999;30;99999;99999;99999;99999;99999;99999;99999;99999;99999;99999;99999;99999;99999;99999;99999;99999;99999;99999;99999;99999;99999;99999;1000;99999;99999;99999;broy� + granul�s;8;99999;fines � pas large;99999;99999;180;12,5;44;209;Teach Line;99999;99999;99999;99999;99999;99999;9999;99999;46;99999;0,91;4,5;533;0,3;0,5;0,7;99999;1,4;99999;55;99999;63;99999
QM359 A;0;0;0;0;0;0;100;0;40;0;0;0;10;0;0;0;0;0;0;0;0;0;0;0;0;0;0;0;0;0;0;0;0;0;0;0;85;0;0;0;0;20;0;0;0;0;0;0;1,5;0;0;0;0,4;0;0;0;0;0;0,4;0;0;0;0;0;0;0;0;0;0;0;0;0;0;0;0;0;0;0;0;0;0;0;0;0;0;0;0;0;0;0;0;0;0;0;0;0;5,5;0;0;0;0;0;0;2,8;0;0;265,6;0;0;0;0;0;1.5%w;0;0;0;0;0;0;0;0;0;0;0;0;0;0;0;0;Krupp F2000;0,8;Collin;injection huile;99999;z6;99999;165;170;175;180;185;190;200;200;200;99999;99999;200;200;200;99999;99999;99999;30;99999;99999;99999;99999;99999;99999;99999;99999;99999;99999;99999;99999;99999;99999;99999;99999;99999;99999;54;99999;99999;99999;1000;99999;99999;99999;99999;11;99999;fines � pas large;99999;99999;180;14;28;210;Teach Line;1 nuit � 60�C;99999;160;200-200-190-185-180;99999;99999;9999;99999;61;99999;0,92;7,2;403;0,5;0,8;1,1;99999;2,3;99999;37;99999;47;99999
QM359 B;0;0;0;0;0;0;100;0;40;0;0;0;10;0;0;0;0;0;0;0;0;0;0;0;0;0;0;0;0;0;0;0;0;0;0;0;57;28;0;0;0;20;0;0;0;0;0;0;1,5;0;0;0;0,4;0;0;0;0;0;0,4;0;0;0;0;0;0;0;0;0;0;0;0;0;0;0;0;0;0;0;0;0;0;0;0;0;0;0;0;0;0;0;0;0;0;0;0;0;5,5;0;0;0;0;0;0;2,8;0;0;265,6;0;0;0;0;0;1.5%w;0;0;0;0;0;0;0;0;0;0;0;0;0;0;0;0;Krupp F2000;0,8;Collin;injection huile;99999;z6;99999;165;170;175;180;185;190;200;200;200;99999;99999;200;200;200;99999;99999;99999;30;99999;99999;99999;99999;99999;99999;99999;99999;99999;99999;99999;99999;99999;99999;99999;99999;99999;99999;53;99999;99999;99999;1000;99999;99999;99999;99999;11;99999;fines � pas large;99999;99999;180;14;27;211;Teach Line;1 nuit � 60�C;99999;160;200-200-190-185-180;99999;99999;9999;99999;61;99999;0,92;7,2;394;0,5;0,8;1,1;99999;2,2;99999;32;99999;41;99999
QM359 C;0;0;0;0;0;0;100;0;40;0;0;0;10;0;0;0;0;0;0;0;0;0;0;0;0;0;0;0;0;0;0;0;0;0;0;0;85;0;0;0;0;20;0;0;0;0;0;0;1,5;0;0;0;0,4;0;0;0;0;0;0,4;0;0;0;0;0;0;0;0;0;0;0;0;0;0;0;0;0;0;0;0;0;0;0;0;0;0;0;0;0;0;0;0;0;0;0;0;0;6,5;0;0;0;0;0;0;3,3;0;0;267,1;0;0;0;0;0;1.5%w;0;0;0;0;0;0;0;0;0;0;0;0;0;0;0;0;Krupp F2000;0,8;Collin;injection huile;99999;z6;99999;165;170;175;180;185;190;200;200;200;99999;99999;200;200;200;99999;99999;99999;30;99999;99999;99999;99999;99999;99999;99999;99999;99999;99999;99999;99999;99999;99999;99999;99999;99999;99999;52;99999;99999;99999;1000;99999;99999;99999;99999;11;99999;fines � pas large;99999;99999;180;14;29;210;Teach Line;1 nuit � 60�C;99999;160;200-200-190-185-180;99999;99999;9999;99999;62;99999;0,92;7,3;378;0,5;0,8;1,1;99999;2,4;99999;32;99999;40;99999
QM359 D;0;0;0;0;0;0;100;0;40;0;0;0;10;0;0;0;0;0;0;0;0;0;0;0;0;0;0;0;0;0;0;0;0;0;0;0;85;0;0;0;0;20;0;0;0;0;0;0;1,5;0;0;0;0,4;0;0;0;0;0;0,4;0;0;0;0;0;0;0;0;0;0;0;0;0;0;0;0;0;0;0;0;0;0;0;0;0;0;0;0;0;0;0;0;0;0;0;0;0;7,5;0;0;0;0;0;0;3,8;0;0;268,6;0;0;0;0;0;1.5%w;0;0;0;0;0;0;0;0;0;0;0;0;0;0;0;0;Krupp F2000;0,8;Collin;injection huile;99999;z6;99999;165;170;175;180;185;190;200;200;200;99999;99999;200;200;200;99999;99999;99999;30;99999;99999;99999;99999;99999;99999;99999;99999;99999;99999;99999;99999;99999;99999;99999;99999;99999;99999;99999;99999;99999;99999;1000;99999;99999;99999;99999;11;99999;fines � pas large;99999;99999;180;13,5;30;209;Teach Line;1 nuit � 60�C;99999;160;200-200-190-185-180;99999;99999;9999;99999;63;99999;0,92;6,8;336;0,5;0,8;1,1;99999;2,4;99999;35;99999;47;99999
QM359 E;0;0;0;0;0;0;100;0;40;0;0;0;10;0;0;0;0;0;0;0;0;0;0;0;0;0;0;0;0;0;0;0;0;0;0;0;85;0;0;0;0;20;0;0;0;0;0;0;1,5;0;0;0;0,4;0;0;0;0;0;0,4;0;0;0;0;0;0;0;0;0;0;0;0;0;0;0;0;0;0;0;0;0;0;0;0;0;0;0;0;0;0;0;0;0;0;0;0;0;5,5;0;0;0;0;0;0;2,8;0;0;265,6;0;0;0;0;0;1.5%w;0;0;0;0;0;0;0;0;0;0;0;0;0;0;0;0;Krupp F2000;0,8;Collin;injection huile;99999;z6;99999;165;170;175;180;185;190;200;200;200;99999;99999;200;200;200;99999;99999;99999;30;99999;99999;99999;99999;99999;99999;99999;99999;99999;99999;99999;99999;99999;99999;99999;99999;99999;99999;99999;99999;99999;99999;1000;99999;99999;99999;99999;11;99999;fines � pas large;99999;99999;180;13;26;208;Teach Line;1 nuit � 60�C;99999;160;200-200-190-185-180;99999;99999;9999;99999;63;99999;0,92;7,1;378;0,5;0,8;1,2;99999;2,4;99999;32;99999;41;99999
QM 359F;0;0;0;0;0;0;100;0;40;0;0;0;10;0;0;0;0;0;0;0;0;0;0;0;0;0;0;0;0;0;0;0;0;0;0;0;85;0;0;0;0;20;0;0;0;0;0;0;1,5;0;0;0;0,4;0;0;0;0;0;0,4;0;0;0;0;0;0;0;0;0;0;0;0;0;0;0;0;0;0;0;0;0;0;0;0;0;0;0;0;0;0;0;0;0;0;0;0;0;5,5;0;0;0;0;0;0;2,8;0;0;265,6;0;0;0;0;0;0;1,5%w;0;0;0;0;0;0;0;0;0;0;0;0;0;0;0;Krupp F2000;0,8;Collin;injection huile;99999;z6;99999;165;170;175;180;185;190;200;200;200;99999;99999;200;200;200;99999;99999;99999;30;99999;99999;99999;99999;99999;99999;99999;99999;99999;99999;99999;99999;99999;99999;99999;99999;99999;99999;99999;99999;99999;99999;1000;99999;99999;99999;99999;11;99999;fines � pas large;99999;99999;180;12,5;28;208;Teach Line;1 nuit � 60�C;99999;160;200-200-190-185-180;99999;99999;9999;99999;60;99999;0,92;6,5;392;0,4;0,7;1;99999;2,1;99999;30;99999;39;99999
QM 359 G;0;0;0;0;0;0;100;0;40;0;0;0;10;0;0;0;0;0;0;0;0;0;0;0;0;0;0;0;0;0;0;0;0;0;0;0;85;0;0;0;0;20;0;0;0;0;0;0;1,5;0;0;0;0,4;0;0;0;0;0;0,4;0;0;0;0;0;0;0;0;0;0;0;0;0;0;0;0;0;0;0;0;0;0;0;0;0;0;0;0;0;0;0;0;0;0;0;0;0;5,5;0;0;0;0;0;0;2,8;0;0;265,6;0;0;0;0;0;1.5%w;0;0;0;0;0;0;0;0;0;0;0;0;0;0;0;0;Krupp F2000;0,8;Collin;injection huile;99999;z7;99999;165;170;175;180;185;190;200;200;200;99999;99999;200;200;200;99999;99999;99999;30;99999;99999;99999;99999;99999;99999;99999;99999;99999;99999;99999;99999;99999;99999;99999;99999;99999;99999;99999;99999;99999;99999;1000;99999;99999;99999;99999;11;99999;fines � pas large;99999;99999;180;14;33;209;Teach Line;1 nuit � 60�C;99999;160;200-200-190-185-180;99999;99999;9999;99999;62;99999;0,92;7,2;389;0,5;0,8;1,1;99999;2,3;99999;32;99999;39;99999
QM 359 H;0;0;0;0;0;0;100;0;40;0;0;0;10;0;0;0;0;0;0;0;0;0;0;0;0;0;0;0;0;0;0;0;0;0;0;0;85;0;0;0;0;20;0;0;0;0;0;0;1,5;0;0;0;0,4;0;0;0;0;0;0,4;0;0;0;0;0;0;0;0;0;0;0;0;0;0;0;0;0;0;0;0;0;0;0;0;0;0;0;0;0;0;0;0;0;0;0;0;0;4,5;0;0;0;0;0;0;0;0;0;261,8;0;0;0;0;0;1.5%w;0;0;0;0;0;0;0;0;0;0;0;0;0;0;0;0;Krupp F2000;0,8;Collin;injection huile;99999;z8;99999;165;170;175;180;185;190;200;200;200;99999;99999;200;200;200;99999;99999;99999;30;99999;99999;99999;99999;99999;99999;99999;99999;99999;99999;99999;99999;99999;99999;99999;99999;99999;99999;99999;99999;99999;99999;1000;99999;99999;99999;99999;11;99999;fines � pas large;99999;99999;180;13;27;210;Teach Line;1 nuit � 60�C;99999;160;200-200-190-185-180;99999;99999;9999;99999;60;99999;0,92;7,3;472;0,5;0,8;1;99999;2;99999;36;99999;43;99999
QM364 A;0;0;0;0;0;0;100;0;40;0;0;0;10;0;0;0;0;0;0;0;0;0;0;0;0;0;0;0;0;0;0;0;0;0;0;0;85;0;0;0;0;20;0;0;0;0;0;0;1,5;0;0;0;0,4;0;0;0;0;0;0,4;0;0;0;0;0;0;0;0;0;0;0;0;0;0;0;0;0;0;0;0;0;0;0;0;0;0;0;0;0;0;0;0;0;0;0;0;0;0;0;0;0;0;0;0;2,8;0;0;265,6;0;0;0;0;0;1.5%w;0;0;0;0;0;0;0;0;0;0;0;0;0;0;0;0;Krupp F2000;0,8;Collin;injection huile;99999;99999;99999;165;170;175;180;185;190;200;200;220;99999;99999;99999;99999;99999;200;200;200;30;99999;99999;99999;99999;99999;99999;99999;99999;99999;99999;99999;99999;99999;99999;99999;99999;99999;99999;99999;99999;99999;99999;800;99999;99999;99999;99999;10;99999;99999;99999;99999;180;16;33;211;Teach Line;1 nuit � 60�C;99999;180;200-200-190-185-180;42;17;9999;99999;63;99999;0,93;7;402;0,6;0,9;1,2;99999;2,3;99999;33;99999;37;99999
QM364 B;0;0;0;0;0;0;100;0;40;0;0;0;10;0;0;0;0;0;0;0;0;0;0;0;0;0;0;0;0;0;0;0;0;0;0;0;85;0;0;0;0;20;0;0;0;0;0;0;1,5;0;0;0;0,4;0;0;0;0;0;0,4;0;0;0;0;0;0;0;0;0;0;0;0;0;0;0;0;0;0;0;0;0;0;0;0;0;0;0;0;0;0;0;0;0;0;0;0;0;0;0;0;0;0;0;0;2;0;0;263,3;0;0;0;0;0;1.5%w;0;0;0;0;0;0;0;0;0;0;0;0;0;0;0;0;Krupp F2000;0,8;Collin;injection huile;99999;99999;99999;165;170;175;180;185;190;200;200;220;99999;99999;99999;99999;99999;200;200;200;30;99999;99999;99999;99999;99999;99999;99999;99999;99999;99999;99999;99999;99999;99999;99999;99999;99999;99999;99999;99999;99999;99999;800;99999;99999;99999;99999;10;99999;99999;99999;99999;180;15;38;209;Teach Line;1 nuit � 60�C;99999;180;200-200-190-185-180;43;18;9999;99999;59;99999;0,92;6,9;464;0,5;0,7;1;99999;2;99999;33;99999;38;99999
QM364 C;0;0;0;0;0;0;100;0;40;0;0;0;30;0;0;0;0;0;0;0;0;0;0;0;0;0;0;0;0;0;0;0;0;0;0;0;85;0;0;0;0;20;0;0;0;0;0;0;1,5;0;0;0;0,4;0;0;0;0;0;0,4;0;0;0;0;0;0;0;0;0;0;0;0;0;0;0;0;0;0;0;0;0;0;0;0;0;0;0;0;0;0;0;0;0;0;0;0;0;0;0;0;0;0;0;0;2,8;0;0;285,6;0;0;0;0;0;1.5%w;0;0;0;0;0;0;0;0;0;0;0;0;0;0;0;0;Krupp F2000;0,8;Collin;injection huile;99999;99999;99999;165;170;175;180;185;190;200;200;220;99999;99999;99999;99999;99999;200;200;200;30;99999;99999;99999;99999;99999;99999;99999;99999;99999;99999;99999;99999;99999;99999;99999;99999;99999;99999;99999;99999;99999;99999;800;99999;99999;99999;99999;10;99999;99999;99999;99999;180;14;44;209;Teach Line;1 nuit � 60�C;99999;160;200-200-190-185-180;50;18;9999;99999;59;99999;0,93;6,9;439;0,5;0,7;1;99999;2;99999;31;99999;36;99999
QM364 D;0;0;0;0;0;0;100;0;42;0;0;0;10;0;0;0;0;0;0;0;0;0;0;0;0;0;0;0;0;0;0;0;0;0;0;0;85;0;0;0;0;20;0;0;0;0;0;0;1,5;0;0;0;0,4;0;0;0;0;0;0,4;0;0;0;0;0;0;0;0;0;0;0;0;0;0;0;0;0;0;0;0;0;0;0;0;0;0;0;0;0;0;0;0;0;0;0;0;0;0;0;0;0;0;0;0;2,8;0;0;267,6;0;0;0;0;0;0;1,5%w;0;0;0;0;0;0;0;0;0;0;0;0;0;0;0;Krupp F2000;0,8;Collin;injection huile;99999;99999;99999;165;170;175;180;185;190;200;200;220;99999;99999;99999;99999;99999;200;200;200;30;99999;99999;99999;99999;99999;99999;99999;99999;99999;99999;99999;99999;99999;99999;99999;99999;99999;99999;99999;99999;99999;99999;800;99999;99999;99999;99999;10;99999;99999;99999;99999;180;12;36;209;Teach Line;1 nuit � 60�C;99999;160;200-200-190-185-180;37;15;9999;99999;62;99999;0,93;6,4;386;0,6;0,8;1,1;99999;2,2;99999;31;99999;36;99999
QM364 E;0;0;0;0;0;0;100;0;40;0;0;0;10;0;0;0;0;0;0;0;0;0;0;0;0;0;0;0;0;0;0;0;0;0;0;0;85;0;0;0;0;20;0;0;0;0;0;0;1,5;0;0;0;0,4;0;0;0;0;0;0,4;0;0;0;0;0;0;0;0;0;0;0;0;0;0;0;0;0;0;0;0;0;0;0;0;0;0;0;0;0;0;0;0;0;0;0;0;0;0;0;0;0;0;0;0;2,8;0;0;265,6;0;0;0;0;0;1.5%w;0;0;0;0;0;0;0;0;0;0;0;0;0;0;0;0;Krupp F2000;0,8;Collin;injection huile;99999;99999;99999;165;170;175;180;185;190;200;200;220;99999;99999;99999;99999;99999;200;200;200;30;99999;99999;99999;99999;99999;99999;99999;99999;99999;99999;99999;99999;99999;99999;99999;99999;99999;99999;99999;99999;99999;99999;800;99999;99999;99999;99999;10;99999;99999;99999;99999;180;14;39;209;Teach Line;1 nuit � 60�C;99999;160;200-200-190-185-180;42;16,5;9999;99999;62;99999;0,93;6,8;396;0,5;0,8;1,1;99999;2,2;99999;33;99999;35;99999
QM 364 F;0;0;0;0;0;0;100;0;40;0;0;0;10;0;0;0;0;0;0;0;0;0;0;0;0;0;0;0;0;0;0;0;0;0;0;0;85;0;0;0;0;20;0;0;0;0;0;0;1,5;0;0;0;0,4;0;0;0;0;0;0,4;0;0;0;0;0;0;0;0;0;0;0;0;0;0;0;0;0;0;0;0;0;0;0;0;0;0;0;0;0;0;0;0;0;0;0;0;0;0;0;0;0;0;0;0;2,8;0;0;265,6;0;0;0;0;0;1.5%w;0;0;0;0;0;0;0;0;0;0;0;0;0;0;0;0;Krupp F2000;0,8;Collin;injection huile;99999;99999;99999;165;170;175;180;185;190;200;200;220;99999;99999;99999;99999;99999;200;200;200;30;99999;99999;99999;99999;99999;99999;99999;99999;99999;99999;99999;99999;99999;99999;99999;99999;99999;99999;99999;99999;99999;99999;800;99999;99999;99999;99999;10;99999;99999;99999;99999;180;12;36;208;Teach Line;1 nuit � 60�C;99999;160;200-200-190-185-180;39;16;9999;99999;61;99999;0,92;6,8;394;0,5;0,8;1,1;99999;2,2;99999;36;99999;36;99999
