Repository: waelbaccouche/Smart-Search

step 1 : go to server_test/src/server_ff61_copy.ts
step 2 : open terminal
step 3 : npx ts-node server_test\src\server_ff61_copy.ts

stop the server:	ctrl + c

____
Pandas : Une bibliothèque Python largement utilisée pour la manipulation et l'analyse de données. Dans le projet, Pandas a permis de lire, organiser et transformer les données, facilitant ainsi leur intégration dans l'interface de recherche d'expériences.

K-means : Un algorithme de machine learning utilisé pour le clustering, ou la segmentation, des données en groupes similaires.

File: my-typescript-project/src/Data_clean.csv (part 6 of 7)
PPC 01GR (BV);rPPC 02GR (BV);Kingfa CB-T2L2A NC001 (BV);PPH 3060 (BV) (PP);PP AUROcom 50 IUF3 H Tst black (BV);WPP PRC 50 UFO (BV);PP ROMOLEN (Mol group) (BV);PP Remolen 50CCUF 702 (BV);PP Remolen 50CC00 703 (BV);INEOS rrPP1002 (BV);REPSOL Reciclex RXP52BG (BV);Remolen 50CHUF00 7XX (BV);mach_mix;Coef-remplissage;mach_Bivis;Profil_vis;vitesse rotation b-v;puits de d�gazage;Cyl.zone 1;Cyl.zone 2;Cyl.zone 3;Cyl.zone 4;Cyl.zone 5;Cyl.zone 6;Cyl.zone 7;Cyl.zone 8;Cyl.zone 9;Cyl.zone 10;Cyl.zone 11;Cyl.zone 12;GALA - T� 8.0;GALA - bypass;GALA - Fili�re;T� T�te;T� Porte Filtre;T� Bi-Pass;T� Eau;D�bit doseur 1 double vis;type vis doseur 1;d�bit doseur 1 K-tron;D�bit doseur 2 monovis;type vis doseur 2;Couple Vis doseur;Position;Type pompe;d�bit th�orique;d�bit affich�;Vitesse extrudeuse;Couple extrudeuse;T� mati�re BV;Energie sp�cifique;P gala amont;P gala aval;Pression dans 8/0;Pression bypass;capacit� granulatrice;Intensit� de la granulatrice Gala;Couple granulatrice Gala;vitesse granulatrice;V Couteaux;nb trous fili�res;nb lames du porte-couteaux;t� bac d'eau Gala;Type mat�re � doser;D�bit doseur;capacit� doseur;type vis doseur;% vitesse de Vis doseur;D�bit Huile;Vitesse de vis;Courant;Pression t�te extrudeuse;T� mati�re;mach_extru;Etuvage;Hum_extru;Vvis_extru;T_extru;P-extru;V_tapis;E_extru;T_melt_extru;Hard_Shore_A;Hard_Shore_D;Density;Tensile_strength_break;Elong_break;S_elong_5;S_elong_10;S_elong_20;S_elong_50;S_elong_100;Comp_22_23;Comp_22_85;Comp_22_70;Comp_22_100;Comp_168_70
QM 364 G;0;0;0;0;0;0;100;0;40;0;0;0;10;0;0;0;0;0;0;0;0;0;0;0;0;0;0;0;0;0;0;0;0;0;0;0;85;0;0;0;0;20;0;0;0;0;0;0;1,5;0;0;0;0,4;0;0;0;0;0;0,4;0;0;0;0;0;0;0;0;0;0;0;0;0;0;0;0;0;0;0;0;0;0;0;0;0;0;0;0;0;0;0;0;0;0;0;0;0;0;0;0;0;0;0;0;2,8;0;0;265,6;0;0;0;0;0;1.5%w;0;0;0;0;0;0;0;0;0;0;0;0;0;0;0;0;Krupp F2000;0,8;Collin;injection huile;99999;99999;99999;165;170;175;180;185;190;200;200;220;99999;99999;99999;99999;99999;200;200;200;30;99999;99999;99999;99999;99999;99999;99999;99999;99999;99999;99999;99999;99999;99999;99999;99999;99999;99999;99999;99999;99999;99999;800;99999;99999;99999;99999;10;99999;99999;99999;99999;180;13,5;40;209;Teach Line;1 nuit � 60�C;99999;160;200-200-190-185-180;45;17;9999;99999;62;99999;0,93;7,3;422;0,6;0,8;1,1;99999;2,3;99999;33;99999;35;99999
QM 364 H;0;0;0;0;0;0;100;0;40;0;0;0;10;0;0;0;0;0;0;0;0;0;0;0;0;0;0;0;0;0;0;0;0;0;0;0;85;0;0;0;0;20;0;0;0;0;0;0;1,5;0;0;0;0,4;0;0;0;0;0;0,4;0;0;0;0;0;0;0;0;0;0;0;0;0;0;0;0;0;0;0;0;0;0;0;0;0;0;0;0;0;0;0;0;0;0;0;0;0;0;0;0;0;0;0;0;2,8;0;0;265,6;0;0;0;0;0;1.5%w;0;0;0;0;0;0;0;0;0;0;0;0;0;0;0;0;Krupp F2000;0,8;Collin;injection huile;99999;99999;99999;165;170;175;180;185;190;200;200;220;99999;99999;99999;99999;99999;200;200;200;30;99999;99999;99999;99999;99999;99999;99999;99999;99999;99999;99999;99999;99999;99999;99999;99999;99999;99999;99999;99999;99999;99999;800;99999;99999;99999;99999;10;99999;99999;99999;99999;180;13,5;44;211;Teach Line;1 nuit � 60�C;99999;160;200-200-190-185-180;43;15;9999;99999;63;99999;0,92;7,9;430;0,6;0,8;1,2;99999;2,4;99999;39;99999;43;99999
QM 364 I;0;0;0;0;0;0;100;0;40;0;0;0;10;0;0;0;0;0;0;0;0;0;0;0;0;0;0;0;0;0;0;0;0;0;0;0;85;0;0;0;0;20;0;0;0;0;0;0;1,5;0;0;0;0,4;0;0;0;0;0;0,4;0;0;0;0;0;0;0;0;0;0;0;0;0;0;0;0;0;0;0;0;0;0;0;0;0;0;0;0;0;0;0;0;0;0;0;0;0;0;0;0;0;0;0;0;2,8;0;0;265,6;0;0;0;0;0;1.5%w;0;0;0;0;0;0;0;0;0;0;0;0;0;0;0;0;Krupp F2000;0,8;Collin;injection huile;99999;99999;99999;165;170;175;180;185;190;200;200;220;99999;99999;99999;99999;99999;200;200;200;30;99999;99999;99999;99999;99999;99999;99999;99999;99999;99999;99999;99999;99999;99999;99999;99999;99999;99999;99999;99999;99999;99999;800;99999;99999;99999;99999;10;99999;99999;99999;99999;180;12,5;35;208;Teach Line;1 nuit � 60�C;99999;160;200-200-190-185-180;38;16,5;9999;99999;62;99999;0,92;6,8;396;0,5;0,8;1,1;99999;2,2;99999;33;99999;39;99999
QM 364 J;0;0;0;0;0;0;100;0;40;0;0;0;10;0;0;0;0;0;0;0;0;0;0;0;0;0;0;0;0;0;0;0;0;0;0;0;85;0;0;0;0;20;0;0;0;0;0;0;1,5;0;0;0;0,4;0;0;0;0;0;0,4;0;0;0;0;0;0;0;0;0;0;0;0;0;0;0;0;0;0;0;0;0;0;0;0;0;0;0;0;0;0;0;0;0;0;0;0;0;0;0;0;0;0;0;0;2,8;0;0;265,6;0;0;0;0;0;1.5%w;0;0;0;0;0;0;0;0;0;0;0;0;0;0;0;0;Krupp F2000;0,75;Collin;injection huile;99999;99999;99999;165;170;175;180;185;190;200;200;220;99999;99999;99999;99999;99999;200;200;200;30;99999;99999;99999;99999;99999;99999;99999;99999;99999;99999;99999;99999;99999;99999;99999;99999;99999;99999;99999;99999;99999;99999;800;99999;99999;99999;99999;10;99999;99999;99999;99999;180;12;31;209;Teach Line;1 nuit � 60�C;99999;160;200-200-190-185-180;38;15;9999;99999;62;99999;0,92;6,7;387;0,6;0,9;1,2;99999;2,3;99999;34;99999;38;99999
QM 364 K;0;0;0;0;0;0;100;0;40;0;0;0;10;0;0;0;0;0;0;0;0;0;0;0;0;0;0;0;0;0;0;0;0;0;0;0;85;0;0;0;0;20;0;0;0;0;0;0;0;0;0;0;0,4;0;0;0;0;0;0,4;0;0;0;0;0;0;0;0;0;0;0;0;0;0;0;0;0;0;0;0;0;0;0;0;1,5;0;0;0;0;0;0;0;0;0;0;0;0;0;0;0;0;0;0;0;2,8;0;0;265,6;0;0;0;0;0;1.5%w;0;0;0;0;0;0;0;0;0;0;0;0;0;0;0;0;Krupp F2000;0,8;Collin;injection huile;99999;99999;99999;165;170;175;180;185;190;200;200;220;99999;99999;99999;99999;99999;200;200;200;30;99999;99999;99999;99999;99999;99999;99999;99999;99999;99999;99999;99999;99999;99999;99999;99999;99999;99999;99999;99999;99999;99999;800;99999;99999;99999;99999;10;99999;99999;99999;99999;180;12,5;35;209;Teach Line;1 nuit � 60�C;99999;160;200-200-190-185-180;45;18,5;9999;99999;63;99999;0,92;7,1;405;0,5;0,8;1,1;99999;2,3;99999;33;99999;39;99999
QM 364 L;0;0;0;0;0;0;100;0;40;0;0;0;10;0;0;0;0;0;0;0;0;0;0;0;0;0;0;0;0;0;0;0;0;0;0;0;85;0;0;0;0;20;0;0;0;0;0;0;0;0;0;0;0,4;0;0;0;0;0;0,4;0;0;0;0;0;0;0;0;0;0;0;0;0;0;0;0;0;0;0;0;0;0;0;0;3;0;0;0;0;0;0;0;0;0;0;0;0;0;0;0;0;0;0;0;2,8;0;0;267,1;0;0;0;0;0;1.5%w;0;0;0;0;0;0;0;0;0;0;0;0;0;0;0;0;Krupp F2000;0,8;Collin;injection huile;99999;99999;99999;165;170;175;180;185;190;200;200;220;99999;99999;99999;99999;99999;200;200;200;30;99999;99999;99999;99999;99999;99999;99999;99999;99999;99999;99999;99999;99999;99999;99999;99999;99999;99999;99999;99999;99999;99999;800;99999;99999;99999;99999;10;99999;99999;99999;99999;180;13;37;208;Teach Line;1 nuit � 60�C;99999;160;200-200-190-185-180;43;15,5;9999;99999;63;99999;0,93;6,9;393;0,6;0,8;1,2;99999;2,4;99999;30;99999;35;99999
QM365 A;0;0;0;0;0;0;100;0;40;0;0;0;10;0;0;0;0;0;0;0;0;0;0;0;0;0;0;0;0;0;0;0;0;0;0;0;85;0;0;0;0;20;0;0;0;0;0;0;1,5;0;0;0;0;0,4;1;0;0;0,4;1,2;0;0;0;0;0;0;0;0;0;0;3;0;0;0;0;0;0;0;0;0;0;0;0;0;0;0;0;0;0;0;0;0;0;0;0;0;0;5,5;0;0;0;0;0;0;2,8;0;0;270,8;0;0;0;0;0;1.5%w;0;0;0;0;0;0;0;0;0;0;0;0;0;0;0;0;Krupp F2000;0,8;Collin;injection huile;99999;99999;99999;165;170;175;180;185;190;200;200;220;99999;99999;99999;99999;99999;200;200;200;30;99999;99999;99999;99999;99999;99999;99999;99999;99999;99999;99999;99999;99999;99999;99999;99999;99999;99999;99999;99999;99999;99999;800;99999;99999;99999;99999;10;99999;99999;99999;99999;180;12;33;208;Teach Line;1 nuit � 60�C;99999;180;200-200-190-185-180;40;17,5;9999;99999;64;99999;0,92;7,4;415;0,5;0,8;1,2;99999;2,3;99999;34;99999;37;99999
QM365 B;0;0;0;0;0;0;100;0;40;0;0;0;10;0;0;0;0;0;0;0;0;0;0;0;0;0;0;0;0;0;0;0;0;0;0;0;85;0;0;0;0;20;0;0;0;0;0;0;1,5;0;0;0;0;0;0;0;0;0;0,41;0;0;0;0;0;0;0;0;0;0;3;0;0;0;0;0;0;0;0;0,55;0;0;0;0;0;0,68;1,38;0,145;0;0;0;0;0;0;0;0;0;5,5;0;0;0;0;0;0;2,8;0;0;270,965;0;0;0;0;0;1.5%w;0;0;0;0;0;0;0;0;0;0;0;0;0;0;0;0;Krupp F2000;0,8;Collin;injection huile;99999;99999;99999;165;170;175;180;185;190;200;200;220;99999;99999;99999;99999;99999;200;200;200;30;99999;99999;99999;99999;99999;99999;99999;99999;99999;99999;99999;99999;99999;99999;99999;99999;99999;99999;99999;99999;99999;99999;800;99999;99999;99999;99999;10;99999;99999;99999;99999;180;13;35;209;Teach Line;1 nuit � 60�C;99999;180;200-200-190-185-180;46;17,5;9999;99999;63;99999;0,92;7,2;399;0,6;0,8;1,2;99999;2,3;99999;36;99999;35;99999
QM365 C;0;0;0;0;0;0;100;0;40;0;0;0;10;0;0;0;0;0;0;0;0;0;0;0;0;0;0;0;0;0;0;0;0;0;0;0;85;0;0;0;0;20;0;0;0;0;0;0;1,5;0;0;0;0,4;0;0;0;0;0;0,4;0;0;0;0;0;0;0;0;0;0;0;0;0;0;0;0;0;0;0;0;0;0;0;0;0;0;0;0;0;0;0;0;0;0;0;0;0;5,5;0;0;0;0;0;0;2,8;0;0;265,6;0;0;0;0;0;1.5%w;0;0;0;0;0;0;0;0;0;0;0;0;0;0;0;0;Krupp F2000;0,8;Collin;injection huile;99999;99999;99999;165;170;175;180;185;190;200;200;220;99999;99999;99999;99999;99999;200;200;200;30;99999;99999;99999;99999;99999;99999;99999;99999;99999;99999;99999;99999;99999;99999;99999;99999;99999;99999;99999;99999;99999;99999;800;99999;99999;99999;99999;10;99999;99999;99999;99999;180;13;36;208;Teach Line;1 nuit � 60�C;99999;160;200-200-190-185-180;41;15;9999;99999;62;99999;0,92;6,9;392;0,5;0,8;1,1;99999;2,3;99999;37;99999;36;99999
QM365 D;0;0;0;0;0;0;100;0;40;0;0;0;10;0;0;0;0;0;0;0;0;0;0;0;0;0;0;0;0;0;0;0;0;0;0;0;85;0;0;0;0;20;0;0;0;0;0;0;1,5;0;0;0;0,4;0;0;0;0;0;0,4;0;0;0;0;0;0;0;0;0;0;0;0;0;0;0;0;0;0;0;0;0;0;0;0;0;0;0;0;0;0;0;0;0;0;0;0;0;5,5;0;0;0;0;0;0;2,8;0;0;265,6;0;0;0;0;0;1.5%w;0;0;0;0;0;0;0;0;0;0;0;0;0;0;0;0;Krupp F2000;0,75;Collin;injection huile;99999;99999;99999;165;170;175;180;185;190;200;200;220;99999;99999;99999;99999;99999;200;200;200;30;99999;99999;99999;99999;99999;99999;99999;99999;99999;99999;99999;99999;99999;99999;99999;99999;99999;99999;99999;99999;99999;99999;800;99999;99999;99999;99999;10;99999;99999;99999;99999;180;12,5;34;207;Teach Line;1 nuit � 60�C;99999;160;200-200-190-185-180;36;15;9999;99999;63;99999;0,91;7;397;0,6;0,9;1,2;99999;2,3;99999;37;99999;37;99999
QM365 E;0;0;0;0;0;0;100;0;40;0;0;0;10;0;0;0;0;0;0;0;0;0;0;0;0;0;0;0;0;0;0;0;0;0;0;0;85;0;0;0;0;20;0;0;0;0;0;0;1,5;0;0;0;0,4;0;0;0;0;0;0,4;0;0;0;0;0;0;0;0;0;0;0;0;0;0;0;0;0;0;0;0;0;0;0;0;0;0;0;0;0;0;0;0;0;0;0;0;0;5,5;0;0;0;0;0;0;2,8;0;0;265,6;0;0;0;0;0;1.5%w;0;0;0;0;0;0;0;0;0;0;0;0;0;0;0;0;Krupp F2000;0,75;Collin;injection huile;99999;99999;99999;165;170;175;180;185;190;200;200;220;99999;99999;99999;99999;99999;200;200;200;30;99999;99999;99999;99999;99999;99999;99999;99999;99999;99999;99999;99999;99999;99999;99999;99999;99999;99999;99999;99999;99999;99999;800;99999;99999;99999;99999;10;99999;99999;99999;99999;180;13;34;207;Teach Line;1 nuit � 60�C;99999;160;200-200-190-185-180;38;14;9999;99999;62;99999;0,92;7,3;413;0,5;0,8;1,1;99999;2,3;99999;36;99999;40;99999
QM 365 F;0;0;0;0;0;0;100;0;42;0;0;0;10;0;0;0;0;0;0;0;0;0;0;0;0;0;0;0;0;0;0;0;0;0;0;0;85;0;0;0;0;20;0;0;0;0;0;0;1,5;0;0;0;0,4;0;0;0;0;0;0,4;0;0;0;0;0;0;0;0;0;0;0;0;0;0;0;0;0;0;0;0;0;0;0;0;0;0;0;0;0;0;0;0;0;0;0;0;0;5,5;0;0;0;0;0;0;2,8;0;0;267,6;0;0;0;0;0;0;1.5%w;0;0;0;0;0;0;0;0;0;0;0;0;0;0;0;Krupp F2000;0,8;Collin;injection huile;99999;99999;99999;165;170;175;180;185;190;200;200;220;99999;99999;99999;99999;99999;200;200;200;30;99999;99999;99999;99999;99999;99999;99999;99999;99999;99999;99999;99999;99999;99999;99999;99999;99999;99999;99999;99999;99999;99999;800;99999;99999;99999;99999;10;99999;99999;99999;99999;180;12,5;33;208;Teach Line;1 nuit � 60�C;99999;160;200-200-190-185-180;41;12,5;9999;99999;61;99999;0,91;6,3;387;0,5;0,8;1,1;99999;2,2;99999;35;99999;38;99999
QM 365 G;0;0;0;0;0;0;100;0;42;0;0;0;10;0;0;0;0;0;0;0;0;0;0;0;0;0;0;0;0;0;0;0;0;0;0;0;85;0;0;0;0;20;0;0;0;0;0;0;0,7;0;0;0;0,4;0;0;0;0;0;0,4;0;0;0;0;0;0;0;0;0;0;0;0;0;0;0;0;0;0;0;0;0;0;0;0;0;0;0;0;0;0;0;0;0;0;0;0;0;5,5;0;0;0;0;0;0;2,8;0;0;266,8;0;0;0;0;0;0;1.5%w;0;0;0;0;0;0;0;0;0;0;0;0;0;0;0;Krupp F2000;0,8;Collin;injection huile;99999;99999;99999;165;170;175;180;185;190;200;200;220;99999;99999;99999;99999;99999;200;200;200;30;99999;99999;99999;99999;99999;99999;99999;99999;99999;99999;99999;99999;99999;99999;99999;99999;99999;99999;99999;99999;99999;99999;800;99999;99999;99999;99999;10;99999;99999;99999;99999;180;13;35;208;Teach Line;1 nuit � 60�C;99999;160;200-200-190-185-180;42;12,5;9999;99999;61;99999;0,91;6,4;383;0,5;0,8;1,1;99999;2,2;99999;36;99999;39;99999
QM 365 H;0;0;0;0;0;0;100;0;42;0;0;0;10;0;0;0;0;0;0;0;0;0;0;0;0;0;0;0;0;0;0;0;0;0;0;0;85;0;0;0;0;20;0;0;0;0;0;0;0;0;0;0;0,4;0;0;0;0;0;0,4;0;0;0;0;0;0;0;0;0;0;0;0;0;0;0;0;0;0;0;0;0;0;0;0;0;0;0;0;0;0;0;0;0;0;0;0;0;5,5;0;0;0;0;0;0;2,8;0;0;266,1;0;0;0;0;0;0;1.5%w;0;0;0;0;0;0;0;0;0;0;0;0;0;0;0;Krupp F2000;0,8;Collin;injection huile;99999;99999;99999;165;170;175;180;185;190;200;200;220;99999;99999;99999;99999;99999;200;200;200;30;99999;99999;99999;99999;99999;99999;99999;99999;99999;99999;99999;99999;99999;99999;99999;99999;99999;99999;99999;99999;99999;99999;800;99999;99999;99999;99999;10;99999;99999;99999;99999;180;13;35;208;Teach Line;1 nuit � 60�C;99999;160;200-200-190-185-180;42;13;9999;99999;62;99999;0,91;6,4;371;0,5;0,8;1,1;99999;2,2;99999;34;99999;37;99999
QM 365 I;0;0;0;0;0;0;100;0;43;0;0;0;10;0;0;0;0;0;0;0;0;0;0;0;0;0;0;0;0;0;0;0;0;0;0;0;85;0;0;0;0;20;0;0;0;0;0;0;1,5;0;0;0;0,4;0;0;0;0;0;0,4;0;0;0;0;0;0;0;0;0;0;0;0;0;0;0;0;0;0;0;0;0;0;0;0;0;0;0;0;0;0;0;0;0;0;0;0;0;5,5;0;0;0;0;0;0;2,8;0;0;268,6;0;0;0;0;0;0;0.7%w;0;0;0;0;0;0;0;0;0;0;0;0;0;0;0;Krupp F2000;0,8;Collin;injection huile;99999;99999;99999;165;170;175;180;185;190;200;200;220;99999;99999;99999;99999;99999;200;200;200;30;99999;99999;99999;99999;99999;99999;99999;99999;99999;99999;99999;99999;99999;99999;99999;99999;99999;99999;99999;99999;99999;99999;800;99999;99999;99999;99999;10;99999;99999;99999;99999;180;13;34;208;Teach Line;1 nuit � 60�C;99999;160;200-200-190-185-180;45;15,5;9999;99999;61;99999;0,91;6,7;386;0,5;0,8;1,1;99999;2,2;99999;34;99999;38;99999
QM 365 J;0;0;0;0;0;0;100;0;42;0;0;0;10;0;0;0;0;0;0;0;0;0;0;0;0;0;0;0;0;0;0;0;0;0;0;0;85;0;0;0;0;20;0;0;0;0;0;0;1,5;0;0;0;0,4;0;0;0;0;0;0,4;0;0;0;0;0;0;0;0;0;0;0;0;0;0;0;0;0;0;0;0;0;0;0;0;4;0;0;0;0;0;0;0;0;0;0;0;0;5,5;0;0;0;0;0;0;2,8;0;0;271,6;0;0;0;0;0;0;0;0;0;0;0;0;0;0;0;0;0;0;0;0;0;0;Krupp F2000;0,8;Collin;injection huile;99999;99999;99999;165;170;175;180;185;190;200;200;220;99999;99999;99999;99999;99999;200;200;200;30;99999;99999;99999;99999;99999;99999;99999;99999;99999;99999;99999;99999;99999;99999;99999;99999;99999;99999;99999;99999;99999;99999;800;99999;99999;99999;99999;10;99999;99999;99999;99999;180;13;30;208;Teach Line;1 nuit � 60�C;99999;160;200-200-190-185-180;40;14;9999;99999;61;99999;0,91;6,4;384;0,5;0,8;1,1;99999;2,2;99999;37;99999;45;99999
CFECO1 A;0;0;0;60;0;0;0;0;60;0;0;0;0;0;0;0;0;0;0;0;0;0;0;0;0;0;0;0;0;0;0;0;0;0;0;0;0;0;0;0;0;0;0;0;0;0;22;0;0;1;1;0;0;0;0;0;0;0;0;0;0;0;0;0;24,8;0;1,5;1;0;5;3;0;0;0;0;0;0;0;0;0;0;0;0;0;0;0;0;0;0,5;4;0;0;0;0;0;0;0;0;0;0;0;0;0;0;0;0;293,8;0;0;0;0;0;0;0;0;0;0;0;0;0;110;0;0;0;0;0;0;0;0;Krupp F2000;0,8;Leistritz D27 52D;L9;250;z11;60;160;170;175;180;185;190;190;195;195;200;200;200;200;200;194;99999;204;40;99999;99999;14;99999;99999;20;99999;99999;99999;99999;99999;45;99999;0,272;99999;99999;54;47;99999;83;55;1500;99999;2;4;40;99999;99999;99999;99999;99999;99999;99999;99999;99999;99999;Teach Line;4h 80�C;99999;180;200-195-190-185-180;41;17,5;2;99999;99999;46;0,961;25,69;633,01;8,78;10,66;11,47;11,35;11,16;99999;99999;99999;99999;99999
CFECO1 C;0;0;0;60;0;0;0;0;0;0;0;0;0;0;0;0;0;0;0;0;0;0;0;0;0;0;0;60;0;0;0;0;0;0;0;0;0;0;0;0;0;0;0;0;0;0;22;0;0;1;1;0;0;0;0;0;0;0;0;0;0;0;0;0;24,8;0;1,5;1;0;5;3;0;0;0;0;0;0;0;0;0;0;0;0;0;0;0;0;0;0,5;4;0;0;0;0;0;0;0;0;0;0;0;0;0;0;0;0;293,8;0;0;0;0;0;0;0;110;0;0;0;0;0;0;0;0;0;0;0;0;0;0;Krupp F2000;0,8;Leistritz D27 52D;L9;250;z11;60;160;170;175;180;185;190;190;195;195;200;200;200;200;200;193;99999;202;40;99999;99999;14;99999;99999;23;99999;99999;99999;99999;99999;45;99999;0,279;99999;99999;53;45;99999;71;46;1600;99999;2;4;40;99999;99999;99999;99999;99999;99999;99999;99999;99999;99999;Teach Line;4h 80�C;99999;180;200-195-190-185-180;40;18;2;99999;99999;42;0,975;14,72;537,74;6,85;8,15;8,71;8,76;8,79;99999;99999;99999;99999;99999
CFECO1 D;0;0;0;60;0;0;0;0;0;0;0;0;0;0;0;0;0;0;0;0;0;0;0;0;0;0;0;0;60;0;0;0;0;0;0;0;0;0;0;0;0;0;0;0;0;0;22;0;0;1;1;0;0;0;0;0;0;0;0;0;0;0;0;0;24,8;0;1,5;1;0;5;3;0;0;0;0;0;0;0;0;0;0;0;0;0;0;0;0;0;0,5;4;0;0;0;0;0;0;0;0;0;0;0;0;0;0;0;0;293,8;0;0;0;0;0;0;0;0;110;0;0;0;0;0;0;0;0;0;0;0;0;0;Krupp F2000;0,8;Leistritz D27 52D;L9;250;z11;60;160;170;175;180;185;190;190;195;195;200;200;200;200;200;194;99999;202;40;99999;99999;14;99999;99999;22;99999;99999;99999;99999;99999;40;99999;0,228;99999;99999;47;40;99999;65;44;1700;99999;2;4;40;99999;99999;99999;99999;99999;99999;99999;99999;99999;99999;Teach Line;4h 80�C;99999;180;200-195-190-185-180;37;18;2;99999;99999;43;0,981;14,07;471,08;7,41;8,77;9,33;9,34;9,35;99999;99999;99999;99999;99999
CFECO1 E;0;0;0;60;0;0;0;0;0;0;0;0;0;0;0;0;0;0;0;0;0;0;0;0;0;0;0;0;0;0;60;0;0;0;0;0;0;0;0;0;0;0;0;0;0;0;22;0;0;1;1;0;0;0;0;0;0;0;0;0;0;0;0;0;24,8;0;1,5;1;0;5;3;0;0;0;0;0;0;0;0;0;0;0;0;0;0;0;0;0;0,5;4;0;0;0;0;0;0;0;0;0;0;0;0;0;0;0;0;293,8;0;0;0;0;0;0;0;0;0;110;0;0;0;0;0;0;0;0;0;0;0;0;Krupp F2000;0,8;Leistritz D27 52D;L9;250;z11;60;160;170;175;180;185;190;190;195;195;200;200;200;200;200;193;99999;201;40;99999;99999;14;99999;99999;18;99999;99999;99999;99999;99999;42;99999;0,24;99999;99999;48;41;99999;75;46;1700;99999;2;4;40;99999;99999;99999;99999;99999;99999;99999;99999;99999;99999;Teach Line;4h 80�C;99999;180;200-195-190-185-180;40;17;2;99999;99999;44;0,939;19,48;572,21;8,71;10,15;10,65;10,5;10,38;99999;99999;99999;99999;99999
CFECO1 F;0;0;0;60;0;0;0;0;0;0;0;0;0;0;0;0;0;0;0;0;0;0;0;0;0;0;0;0;0;0;0;60;0;0;0;0;0;0;0;0;0;0;0;0;0;0;22;0;0;1;1;0;0;0;0;0;0;0;0;0;0;0;0;0;24,8;0;1,5;1;0;5;3;0;0;0;0;0;0;0;0;0;0;0;0;0;0;0;0;0;0,5;4;0;0;0;0;0;0;0;0;0;0;0;0;0;0;0;0;293,8;0;0;0;0;0;0;0;0;0;0;110;0;0;0;0;0;0;0;0;0;0;0;Krupp F2000;0,8;Leistritz D27 52D;L9;250;z11;60;160;170;175;180;185;190;190;195;195;200;200;200;200;200;193;99999;203;40;99999;99999;14;99999;99999;22;99999;99999;99999;99999;99999;41;99999;0,248;99999;99999;50;45;99999;75;45;1700;99999;2;4;40;99999;99999;99999;99999;99999;99999;99999;99999;99999;99999;Teach Line;4h 80�C;99999;180;200-195-190-185-180;43;18,5;2;99999;99999;35;0,974;12,09;486,08;5,81;6,79;7,32;7,54;7,72;99999;99999;99999;99999;99999
CFECO1 G;0;0;0;60;0;0;0;0;0;0;0;0;0;0;0;0;0;0;0;0;0;0;0;0;0;0;0;0;0;0;0;0;60;0;0;0;0;0;0;0;0;0;0;0;0;0;22;0;0;1;1;0;0;0;0;0;0;0;0;0;0;0;0;0;24,8;0;1,5;1;0;5;3;0;0;0;0;0;0;0;0;0;0;0;0;0;0;0;0;0;0,5;4;0;0;0;0;0;0;0;0;0;0;0;0;0;0;0;0;293,8;0;0;0;0;0;0;0;0;0;0;0;110;0;0;0;0;0;0;0;0;0;0;Krupp F2000;0,8;Leistritz D27 52D;L9;250;z11;60;160;170;175;180;185;190;190;195;195;200;200;200;200;200;193;99999;203;40;99999;99999;14;99999;99999;22;99999;99999;99999;99999;99999;40;99999;0,242;99999;99999;50;43;99999;75;44;1700;99999;2;4;40;99999;99999;99999;99999;99999;99999;99999;99999;99999;99999;Teach Line;4h 80�C;99999;180;200-195-190-185-180;44;17,5;2;99999;99999;39;0,969;10,79;420,64;5,54;6,68;7,35;7,64;7,81;99999;99999;99999;99999;99999
CFECO1 H;0;0;0;60;0;0;0;0;0;0;0;0;0;0;0;0;0;0;0;0;0;0;0;0;0;0;0;0;0;0;0;0;0;60;0;0;0;0;0;0;0;0;0;0;0;0;22;0;0;1;1;0;0;0;0;0;0;0;0;0;0;0;0;0;24,8;0;1,5;1;0;5;3;0;0;0;0;0;0;0;0;0;0;0;0;0;0;0;0;0;0,5;4;0;0;0;0;0;0;0;0;0;0;0;0;0;0;0;0;293,8;0;0;0;0;0;0;0;0;0;0;0;0;110;0;0;0;0;0;0;0;0;0;Krupp F2000;0,8;Leistritz D27 52D;L9;250;z11;60;160;170;175;180;185;190;190;195;195;200;200;200;200;200;193;99999;205;40;99999;99999;14;99999;99999;23;99999;99999;99999;99999;99999;40;99999;0,236;99999;99999;51;43;99999;93;49;1700;99999;2;4;40;99999;99999;99999;99999;99999;99999;99999;99999;99999;99999;Teach Line;4h 80�C;99999;180;200-195-190-185-180;45;17,5;2;99999;99999;38;1,02;11,16;435,36;5,63;6,65;7,12;7,27;7,47;99999;99999;99999;99999;99999
CFECO2 A;0;0;0;60;0;0;0;0;60;0;0;0;0;0;0;0;0;0;0;0;0;0;0;0;0;0;0;0;0;0;0;0;0;0;0;0;0;0;0;0;0;0;0;0;0;0;22;0;0;1;1;0;0;0;0;0;0;0;0;0;0;0;0;0;24,8;0;1,5;1;0;5;3;0;0;0;0;0;0;0;0;0;0;0;0;0;0;0;0;0;0,5;4;0;0;0;0;0;0;0;0;0;0;0;0;0;0;0;0;293,8;0;0;0;0;0;0;0;0;0;0;0;0;0;110;0;0;0;0;0;0;0;0;Krupp F2000;0,8;Leistritz D27 52D;L9;250;z11;60;160;170;175;180;185;190;190;195;195;200;200;200;200;200;99999;99999;201;40;99999;99999;14;99999;99999;19;99999;99999;99999;99999;99999;44;99999;0,262;99999;99999;43;47;99999;52;69;1700;99999;2;4;40;99999;99999;99999;99999;99999;99999;99999;99999;99999;99999;Teach Line;4h 80�C;99999;180;200-195-190-185-180;40;17;2;99999;99999;46;0,968;27,85;627,73;9,25;11,01;11,73;11,55;11,3;99999;99999;99999;99999;99999
CFECO2 B;0;0;0;60;0;0;0;0;60;0;0;0;0;0;0;0;0;0;0;0;0;0;0;0;0;0;0;0;0;0;0;0;0;0;0;0;0;0;0;0;0;0;0;0;0;0;22;0;0;1;1;0;0;0;0;0;0;0;0;0;0;0;0;0;24,8;0;1,5;1;0;5;0;0;0;0;0;0;0;0;0;0;0;0;0;0;0;0;0;0;0,5;4;0;0;0;0;0;0;0;0;0;0;0;0;0;0;0;0;290,8;0;0;0;0;0;0;0;0;0;0;0;0;0;110;0;0;0;0;0;0;0;0;Krupp F2000;0,8;Leistritz D27 52D;L9;250;z11;60;160;170;175;180;185;190;190;195;195;200;200;200;200;200;99999;99999;204;40;99999;99999;14;99999;99999;18;99999;99999;99999;99999;99999;44;99999;0,278;99999;99999;47;50;99999;94;62;1700;99999;2;4;40;99999;99999;99999;99999;99999;99999;99999;99999;99999;99999;Teach Line;4h 80�C;99999;180;200-195-190-185-180;40;17,5;2;99999;99999;44;0,935;26,13;696,52;9,07;10,86;11,59;11,28;10,89;99999;99999;99999;99999;99999
CFECO2 C;0;0;0;0;60;0;0;0;60;0;0;0;0;0;0;0;0;0;0;0;0;0;0;0;0;0;0;0;0;0;0;0;0;0;0;0;0;0;0;0;0;0;0;0;0;0;22;0;0;1;1;0;0;0;0;0;0;0;0;0;0;0;0;0;24,8;0;1,5;1;0;5;0;0;0;0;0;0;0;0;0;0;0;0;0;0;0;0;0;0;0,5;4;0;0;0;0;0;0;0;0;0;0;0;0;0;0;0;0;290,8;0;0;0;0;0;0;0;0;0;0;0;0;0;110;0;0;0;0;0;0;0;0;Krupp F2000;0,8;Leistritz D27 52D;L9;250;z11;60;160;170;175;180;185;190;190;195;195;200;200;200;200;200;99999;99999;203;40;99999;99999;14;99999;99999;19;99999;99999;99999;99999;99999;44;99999;0,252;99999;99999;48;51;99999;86;53;1700;99999;2;4;40;99999;99999;99999;99999;99999;99999;99999;99999;99999;99999;Teach Line;4h 80�C;99999;180;200-195-190-185-180;45;15;2;99999;99999;47;0,942;22,25;679,63;9,66;11,36;11,89;11,39;10,89;99999;99999;99999;99999;99999
CFECO2 D;0;0;0;60;0;0;0;0;0;0;0;0;0;0;0;0;0;0;0;0;0;0;0;0;0;0;0;0;0;0;0;0;0;0;0;0;0;0;0;0;0;0;0;0;0;0;22;0;0;1;1;0;0;0;0;0;0;0;0;0;0;0;0;0;24,8;0;1,5;1;0;5;0;0;0;0;0;0;0;0;0;0;0;0;0;0;0;0;0;0;0,5;4;60;0;0;0;0;0;0;0;0;0;0;0;0;0;0;0;290,8;0;0;0;0;0;0;0;0;0;0;0;0;0;0;110;0;0;0;0;0;0;0;Krupp F2000;0,8;Leistritz D27 52D;L9;250;z11;60;160;170;175;180;185;190;190;195;195;200;200;200;200;200;99999;99999;203;40;99999;99999;14;99999;99999;19;99999;99999;99999;99999;99999;37;99999;0,227;99999;99999;35;39;99999;94;53;1700;99999;2;4;40;99999;99999;99999;99999;99999;99999;99999;99999;99999;99999;Teach Line;4h 80�C;99999;180;200-195-190-185-180;32;16,5;2;99999;99999;40;0,946;15,14;563,14;7,9;9,25;9,69;9,45;9,25;99999;99999;99999;99999;99999
CFECO2 E;0;0;0;60;0;0;0;0;0;0;0;0;0;0;0;0;0;0;0;0;0;0;0;0;0;0;0;0;60;0;0;0;0;0;0;0;0;0;0;0;0;0;0;0;0;0;22;0;0;1;1;0;0;0;0;0;0;0;0;0;0;0;0;0;24,8;0;1,5;1;0;5;0;0;0;0;0;0;0;0;0;0;0;0;0;0;0;0;0;0;0,5;4;0;0;0;0;0;0;0;0;0;0;0;0;0;0;0;0;290,8;0;0;0;0;0;0;0;0;110;0;0;0;0;0;0;0;0;0;0;0;0;0;Krupp F2000;0,8;Leistritz D27 52D;L9;250;z11;60;160;170;175;180;185;190;190;195;195;200;200;200;200;200;99999;99999;203;40;99999;99999;14;99999;99999;20;99999;99999;99999;99999;99999;41;99999;0,224;99999;99999;37;41;99999;94;50;1700;99999;2;4;40;99999;99999;99999;99999;99999;99999;99999;99999;99999;99999;Teach Line;4h 80�C;99999;180;200-195-190-185-180;32;17;2;99999;99999;40;0,957;10,83;374,58;7,51;8,83;9,32;9,16;9,02;99999;99999;99999;99999;99999
CFECO2 F;0;0;0;60;0;0;0;0;0;0;0;0;0;0;0;0;0;0;0;0;0;0;0;0;0;0;0;0;0;0;60;0;0;0;0;0;0;0;0;0;0;0;0;0;0;0;22;0;0;1;1;0;0;0;0;0;0;0;0;0;0;0;0;0;24,8;0;1,5;1;0;5;0;0;0;0;0;0;0;0;0;0;0;0;0;0;0;0;0;0;0,5;4;0;0;0;0;0;0;0;0;0;0;0;0;0;0;0;0;290,8;0;0;0;0;0;0;0;0;0;110;0;0;0;0;0;0;0;0;0;0;0;0;Krupp F2000;0,8;Leistritz D27 52D;L9;250;z11;60;160;170;175;180;185;190;190;195;195;200;200;200;200;200;99999;99999;201;40;99999;99999;14;99999;99999;19;99999;99999;99999;99999;99999;39;99999;0,231;99999;99999;37;41;99999;86;51;1700;99999;2;4;40;99999;99999;99999;99999;99999;99999;99999;99999;99999;99999;Teach Line;4h 80�C;99999;180;200-195-190-185-180;36;17;2;99999;99999;43;0,939;18,13;615,85;8,52;10,03;10,52;10,26;9,99;99999;99999;99999;99999;99999
CFECO2 G;0;0;0;0;60;0;0;0;0;0;0;0;0;0;0;0;0;0;0;0;0;0;0;0;0;0;0;0;0;0;60;0;0;0;0;0;0;0;0;0;0;0;0;0;0;0;22;0;0;1;1;0;0;0;0;0;0;0;0;0;0;0;0;0;24,8;0;1,5;1;0;5;0;0;0;0;0;0;0;0;0;0;0;0;0;0;0;0;0;0;0,5;4;0;0;0;0;0;0;0;0;0;0;0;0;0;0;0;0;290,8;0;0;0;0;0;0;0;0;0;110;0;0;0;0;0;0;0;0;0;0;0;0;Krupp F2000;0,8;Leistritz D27 52D;L9;250;z11;60;160;170;175;180;185;190;190;195;195;200;200;200;200;200;99999;99999;202;40;99999;99999;14;99999;99999;17;99999;99999;99999;99999;99999;42;99999;0,234;99999;99999;43;46;99999;86;52;1700;99999;2;4;40;99999;99999;99999;99999;99999;99999;99999;99999;99999;99999;Teach Line;4h 80�C;99999;180;200-195-190-185-180;41;16;2;99999;99999;42;0,94;16,27;588,19;8,49;9,95;10,37;10,05;9,77;99999;99999;99999;99999;99999
CFECO3 A;0;0;0;60;0;0;0;0;60;0;0;0;0;0;0;0;0;0;0;0;0;0;0;0;0;0;0;0;0;0;0;0;0;0;0;0;0;0;0;0;0;0;0;0;0;0;22;0;0;1;1;0;0;0;0;0;0;0;0;0;0;0;0;0;24,8;0;1,5;1;0;5;0;0;0;0;0;0;0;0;0;0;0;0;0;0;0;0;0;0;0,5;4;0;0;0;0;0;0;0;0;0;0;0;0;0;0;0;0;290,8;0;0;0;0;0;0;0;0;0;0;0;0;0;110;0;0;0;0;0;0;0;0;Krupp F2000;0,8;Leistritz D27 52D;L9;250;z11;60;160;170;175;180;185;190;190;195;195;200;200;200;200;200;99999;99999;204;40;99999;99999;14;99999;99999;19;99999;99999;99999;99999;99999;42;99999;0,253;99999;99999;51;51;99999;70;51;1700;99999;2;4;40;99999;99999;99999;99999;99999;99999;99999;99999;99999;99999;Teach Line;4h 80�C;99999;180;200-195-190-185-180;37;17,5;2;99999;99999;42;0,958;22,25;751,66;9,46;11,57;12,43;12,02;11,58;99999;99999;99999;99999;99999
CFECO3 B;0;0;0;60;0;0;0;0;60;0;0;0;0;0;0;0;0;0;0;0;0;0;0;0;0;0;0;0;0;0;0;0;0;0;0;0;0;0;0;0;0;0;0;0;0;0;22;0;0;1;1;0;0;0;0;0;0;0;0;0;0;0;0;0;24,8;0;1,5;1;0;5;0;0;0;0;0;0;0;0;0;0;0;0;0;0;0;0;0;0;0,5;4;0;0;0;0;0;0;0;0;0;0;0;0;0;0;0;0;290,8;0;0;0;0;0;0;0;0;0;0;0;0;0;110;0;0;0;0;0;0;0;0;Krupp F2000;0,8;Leistritz D27 52D;L9;250;z11;60;160;170;175;180;185;190;190;195;195;200;200;200;200;200;99999;99999;203;40;99999;99999;14;99999;99999;20;99999;99999;99999;99999;99999;40;99999;0,247;99999;99999;54;54;99999;100;52;1800;99999;2;4;40;99999;99999;99999;99999;99999;99999;99999;99999;99999;99999;Teach Line;4h 80�C;99999;180;200-195-190-185-180;34;16;2;99999;99999;45,33333333;0,944;23,13;755,98;9,47;11,53;12,37;12,02;11,58;99999;99999;99999;99999;99999
CFECO3 C;0;0;0;60;0;0;0;0;0;0;0;0;0;0;0;0;0;0;0;0;0;0;0;0;0;0;0;0;0;0;60;0;0;0;0;0;0;0;0;0;0;0;0;0;0;0;22;0;0;1;1;0;0;0;0;0;0;0;0;0;0;0;0;0;24,8;0;1,5;1;0;5;0;0;0;0;0;0;0;0;0;0;0;0;0;0;0;0;0;0;0,5;4;0;0;0;0;0;0;0;0;0;0;0;0;0;0;0;0;290,8;0;0;0;0;0;0;0;0;0;110;0;0;0;0;0;0;0;0;0;0;0;0;Krupp F2000;0,8;Leistritz D27 52D;L9;250;z11;60;160;170;175;180;185;190;190;195;195;200;200;200;200;200;99999;99999;202;40;99999;99999;14;99999;99999;20;99999;99999;99999;99999;99999;40;99999;0,237;99999;99999;47;47;99999;100;50;1800;99999;2;4;40;99999;99999;99999;99999;99999;99999;99999;99999;99999;99999;Teach Line;4h 80�C;99999;180;200-195-190-185-180;29;16;2;99999;99999;38;0,94;16,66;659,91;8,76;10,55;11,21;10,98;10,69;99999;99999;99999;99999;99999
CFECO3 D;0;0;0;60;0;0;0;0;0;0;0;0;0;0;0;0;0;0;0;0;0;0;0;0;0;0;0;0;0;0;60;0;0;0;0;0;0;0;0;0;0;0;0;0;0;0;22;0;0;1;1;0;0;0;0;0;0;0;0;0;0;0;0;0;24,8;0;1,5;1;0;5;0;0;0;0;0;0;0;0;0;0;0;0;0;0;0;0;0;0;0,5;4;0;0;0;0;0;0;0;0;0;0;0;0;0;0;0;0;315,8;0;0;0;0;0;0;0;0;0;135;0;0;0;0;0;0;0;0;0;0;0;0;Krupp F2000;0,8;Leistritz D27 52D;L9;250;z11;60;160;170;175;180;185;190;190;195;195;200;200;200;200;200;99999;99999;201;40;99999;99999;14;99999;99999;18;99999;99999;99999;99999;99999;40;99999;0,24;99999;99999;45;44;99999;100;49;1800;99999;2;4;40;99999;99999;99999;99999;99999;99999;99999;99999;99999;99999;Teach Line;4h 80�C;99999;180;200-195-190-185-180;30;16;2;99999;99999;41,33333333;0,931;18,22;702,37;10;11,87;12,44;11,95;11,45;99999;99999;99999;99999;99999
CFECO3 F;0;0;0;60;0;0;0;0;60;0;0;0;0;0;0;0;0;0;0;0;0;0;0;0;0;0;0;0;0;0;0;0;0;0;0;0;0;0;0;0;0;0;0;0;0;0;22;0;0;1;1;0;0;0;0;0;0;0;0;0;0;0;0;0;0;0;1,5;1;12,4;5;0;0;0;0;0;0;0;0;0;0;0;0;0;0;0;0;0;0;0,5;4;0;0;0;0;0;0;0;0;0;0;0;0;0;0;0;0;278,4;0;0;0;0;0;0;0;0;0;0;0;0;0;110;0;0;0;0;0;0;0;0;Krupp F2000;0,8;Leistritz D27 52D;L9;250;z11;60;160;170;175;180;185;190;190;195;195;200;200;200;200;200;99999;99999;203;40;99999;99999;14;99999;99999;19;99999;99999;99999;99999;99999;43;99999;0,25;99999;99999;50;51;99999;70;48;1800;99999;2;4;40;99999;99999;99999;99999;99999;99999;99999;99999;99999;99999;Teach Line;4h 80�C;99999;180;200-195-190-185-180;34;15;2;99999;99999;46;0,925;22,85;739,58;12,08;14,11;14,57;13,62;12,79;99999;99999;99999;99999;99999
CFECO3 G;0;0;0;60;0;0;0;0;60;0;0;0;0;0;0;0;0;0;0;0;0;0;0;0;0;0;0;0;0;0;0;0;0;0;0;0;0;0;0;0;0;0;0;0;0;0;22;0;0;1;1;0;0;0;0;0;0;0;0;0;0;0;0;0;0;0;1,5;1;24,8;5;0;0;0;0;0;0;0;0;0;0;0;0;0;0;0;0;0;0;0,5;4;0;0;0;0;0;0;0;0;0;0;0;0;0;0;0;0;290,8;0;0;0;0;0;0;0;0;0;0;0;0;0;110;0;0;0;0;0;0;0;0;Krupp F2000;0,8;Leistritz D27 52D;L9;250;z11;60;160;170;175;180;185;190;190;195;195;200;200;200;200;200;99999;99999;203;40;99999;99999;14;99999;99999;17;99999;99999;99999;99999;99999;40;99999;0,247;99999;99999;49;49;99999;70;45;1800;99999;2;4;40;99999;99999;99999;99999;99999;99999;99999;99999;99999;99999;Teach Line;4h 80�C;99999;180;200-195-190-185-180;29;13,5;2;99999;99999;47,33333333;0,946;20,4;746,44;10,49;12,5;13,1;12,39;11,66;99999;99999;99999;99999;99999
CFECO3 H;0;0;0;60;0;0;0;0;60;0;0;0;0;0;0;0;0;0;0;0;0;0;0;0;0;0;0;0;0;0;0;0;0;0;0;0;0;0;0;0;0;0;0;0;0;0;22;0;0;1;1;0;0;0;0;0;0;0;0;0;0;0;0;0;24,8;0;1,5;1;0;5;3;0;0;0;0;0;0;0;0;0;0;0;0;0;0;0;0;0;0,5;4;0;0;0;0;0;0;0;0;0;0;0;0;0;0;0;0;293,8;0;0;0;0;0;0;0;0;0;0;0;0;0;110;0;0;0;0;0;0;0;0;Krupp F2000;0,8;Leistritz D27 52D;L9;250;z11;60;175;190;195;200;205;210;220;220;220;220;220;200;200;200;99999;99999;201;40;99999;99999;14;99999;99999;17;99999;99999;99999;99999;99999;41;99999;0,246;99999;99999;47;47;99999;69;48;1800;99999;2;4;40;99999;99999;99999;99999;99999;99999;99999;99999;99999;99999;Teach Line;4h 80�C;99999;180;200-195-190-185-180;37;17;2;99999;99999;47,33333333;0,942;26,95;711,77;10;12,06;12,82;12,43;12,07;99999;99999;99999;99999;99999
CFECO3 I;0;0;0;60;0;0;0;0;60;0;0;0;0;0;0;0;0;0;0;0;0;0;0;0;0;0;0;0;0;0;0;0;0;0;0;0;0;0;0;0;0;0;0;0;0;0;22;0;0;1;1;0;0;0;0;0;0;0;0;0;0;0;0;0;24,8;0;1,5;1;0;5;0;3;0;0;0;0;0;0;0;0;0;0;0;0;0;0;0;0;0,5;4;0;0;0;0;0;0;0;0;0;0;0;0;0;0;0;0;293,8;0;0;0;0;0;0;0;0;0;0;0;0;0;110;0;0;0;0;0;0;0;0;Krupp F2000;0,8;Leistritz D27 52D;L9;250;z11;60;175;190;195;200;205;210;220;220;220;220;220;200;200;200;99999;99999;202;40;99999;99999;14;99999;99999;19;99999;99999;99999;99999;99999;42;99999;0,25;99999;99999;45;46;99999;69;47;1800;99999;2;4;40;99999;99999;99999;99999;99999;99999;99999;99999;99999;99999;Teach Line;4h 80�C;99999;180;200-195-190-185-180;41;18,5;2;99999;99999;42,66666667;0,938;18,32;736,67;9,97;12,13;12,7;11,2;11,17;99999;99999;99999;99999;99999
CFECO4 A;0;0;0;60;0;0;0;0;60;0;0;0;0;0;0;0;0;0;0;0;0;0;0;0;0;0;0;0;0;0;0;0;0;0;0;0;0;0;0;0;0;0;0;0;0;0;22;0;0;1;1;0;0;0;0;0;0;0;0;0;0;0;0;0;24,8;0;1,5;1;0;5;0;0;0;0;0;0;0;0;0;0;0;0;0;0;0;0;0;0;0,5;4;0;0;0;0;0;0;0;0;0;0;0;0;0;0;0;0;290,8;0;0;0;0;0;0;0;0;0;0;0;0;0;110;0;0;0;0;0;0;0;0;Krupp F2000;0,8;Leistritz D27 52D;L9;250;z11;60;160;170;175;180;185;190;190;195;195;0;0;200;200;200;99999;99999;203;40;99999;99999;14;99999;99999;99999;99999;99999;99999;99999;99999;40;99999;99999;99999;99999;54;50;99999;74;48;2700;99999;2;4;40;99999;99999;99999;99999;18;99999;99999;99999;99999;99999;Teach Line;4h 80�C;99999;180;200-195-190-185-180;38;18,5;2;99999;99999;45;0,926;21,1;724,2;9,4;11,5;12,3;11,9;11,4;99999;99999;99999;99999;99999
CFECO4 B;0;0;0;60;0;0;0;0;0;0;0;0;0;0;0;0;0;0;0;0;0;0;0;0;0;0;0;0;0;0;60;0;0;0;0;0;0;0;0;0;0;0;0;0;0;0;22;0;0;1;1;0;0;0;0;0;0;0;0;0;0;0;0;0;24,8;0;1,5;1;0;5;0;0;0;0;0;0;0;0;0;0;0;0;0;0;0;0;0;0;0,5;4;0;0;0;0;0;0;0;0;0;0;0;0;0;0;0;0;290,8;0;0;0;0;0;0;0;0;0;110;0;0;0;0;0;0;0;0;0;0;0;0;Krupp F2000;0,8;Leistritz D27 52D;L9;250;z11;60;160;170;175;180;185;190;190;195;195;0;0;200;200;200;99999;99999;201;40;99999;99999;14;99999;99999;99999;99999;99999;99999;99999;99999;40;99999;99999;99999;99999;53;48;99999;66;46;3000;99999;2;4;40;99999;99999;99999;99999;19;99999;99999;99999;99999;99999;Teach Line;4h 80�C;99999;180;200-195-190-185-180;29;17;2;99999;99999;44;0,943;17,9;662,5;9,3;11;11,6;11,2;10,9;99999;99999;99999;99999;99999
CFECO4 C;0;0;0;60;0;0;0;0;0;0;0;0;0;0;0;0;0;0;0;0;0;0;0;0;0;0;0;0;0;0;60;0;0;0;0;0;0;0;0;0;0;0;0;0;0;0;22;0;0;1;1;0;0;0;0;0;0;0;0;0;0;0;0;0;24,8;0;1,5;1;0;5;0;0;0;0;0;0;0;0;0;0;0;0;0;0;0;0;0;0;0,5;4;0;0;0;0;0;0;0;0;0;0;0;0;0;0;0;0;315,8;0;0;0;0;0;0;0;0;0;135;0;0;0;0;0;0;0;0;0;0;0;0;Krupp F2000;0,8;Leistritz D27 52D;L9;250;z11;60;160;170;175;180;185;190;190;195;195;0;0;200;200;200;99999;99999;202;40;99999;99999;14;99999;99999;99999;99999;99999;99999;99999;99999;40;99999;99999;99999;99999;49;46;99999;66;46;3100;99999;2;4;40;99999;99999;99999;99999;20;99999;99999;99999;99999;99999;Teach Line;4h 80�C;99999;180;200-195-190-185-180;31;17;2;99999;99999;46;0,9401;17,4;637;10,6;12,5;13;12,2;11,7;99999;99999;99999;99999;99999
CFECO4 D;0;0;0;60;0;0;0;0;0;0;0;0;0;0;0;0;0;0;0;0;0;0;0;0;0;0;0;0;0;0;60;0;0;0;0;0;0;0;0;0;0;0;0;0;0;0;22;0;0;1;1;0;0;0;0;0;0;0;0;0;0;0;0;0;0;0;1,5;1;24,8;5;0;0;0;0;0;0;0;0;0;0;0;0;0;0;0;0;0;0;0,5;4;0;0;0;0;0;0;0;0;0;0;0;0;0;0;0;0;290,8;0;0;0;0;0;0;0;0;0;110;0;0;0;0;0;0;0;0;0;0;0;0;Krupp F2000;0,8;Leistritz D27 52D;L9;250;z11;60;160;170;175;180;185;190;190;195;195;0;0;200;200;200;99999;99999;201;40;99999;99999;14;99999;99999;99999;99999;99999;99999;99999;99999;37;99999;99999;99999;99999;47;43;99999;66;46;3200;99999;2;4;40;99999;99999;99999;99999;23;99999;99999;99999;99999;99999;Teach Line;4h 80�C;99999;180;200-195-190-185-180;27,4;16,5;2;99999;99999;42;0,948;14,5;590,8;9,7;11,3;11,7;10,9;10,4;99999;99999;99999;99999;99999
CFECO4 E;0;0;0;60;0;0;0;0;0;0;0;0;0;0;0;0;0;0;0;0;0;0;0;0;0;0;0;0;0;0;60;0;0;0;0;0;0;0;0;0;0;0;0;0;0;0;22;0;0;1;1;0;0;0;0;0;0;0;0;0;0;0;0;0;0;0;1,5;1;20;5;0;0;0;0;0;0;0;0;0;0;0;0;0;0;0;0;0;0;0,5;4;0;0;0;0;0;0;0;0;0;0;0;0;0;0;0;0;286;0;0;0;0;0;0;0;0;0;110;0;0;0;0;0;0;0;0;0;0;0;0;Krupp F2000;0,8;Leistritz D27 52D;L9;250;z11;60;160;170;175;180;185;190;190;195;195;0;0;200;200;200;99999;99999;203;40;99999;99999;14;99999;99999;99999;99999;99999;99999;99999;99999;40;99999;99999;99999;99999;43;47;99999;66;45;3200;99999;2;4;40;99999;99999;99999;99999;26;99999;99999;99999;99999;99999;Teach Line;4h 80�C;99999;180;200-195-190-185-180;28;17;2;99999;99999;46;0,945;14,7;603,4;10,2;11,8;12,1;11,2;10,6;99999;99999;99999;99999;99999
CFECO4 F;0;0;0;60;0;0;0;0;0;0;0;0;0;0;0;0;0;0;0;0;0;0;0;0;0;0;0;0;0;0;60;0;0;0;0;0;0;0;0;0;0;0;0;0;0;0;22;0;0;1;1;0;0;0;0;0;0;0;0;0;0;0;0;0;24,8;1,5;0;1;0;5;0;0;0;0;0;0;0;0;0;0;0;0;0;0;0;0;0;0;0,5;4;0;0;0;0;0;0;0;0;0;0;0;0;0;0;0;0;290,8;0;0;0;0;0;0;0;0;0;0;0;0;0;110;0;0;0;0;0;0;0;0;Krupp F2000;0,8;Leistritz D27 52D;L9;250;z11;60;160;170;175;180;185;190;190;195;195;0;0;200;200;200;99999;99999;202;40;99999;99999;14;99999;99999;99999;99999;99999;99999;99999;99999;40;99999;99999;99999;99999;47;43;99999;72;48;3200;99999;2;4;40;99999;99999;99999;99999;22;99999;99999;99999;99999;99999;Teach Line;4h 80�C;99999;180;200-195-190-185-180;33;17,5;2;99999;99999;43;0,943;16,8;640;9,3;11;11,5;11,1;10,8;99999;99999;99999;99999;99999
CFECO4 G;0;0;0;60;0;0;0;0;0;0;0;0;0;0;0;0;0;0;0;0;0;0;0;0;0;0;0;0;0;0;60;0;0;0;0;0;0;0;0;0;0;0;0;0;0;0;22;0;0;1;1;0;0;0;0;0;0;0;0;0;0;0;0;0;24,8;0;3;1;0;5;0;0;0;0;0;0;0;0;0;0;0;0;0;0;0;0;0;0;0,5;4;0;0;0;0;0;0;0;0;0;0;0;0;0;0;0;0;292,3;0;0;0;0;0;0;0;0;0;0;0;0;0;110;0;0;0;0;0;0;0;0;Krupp F2000;0,8;Leistritz D27 52D;L9;250;z11;60;160;170;175;180;185;190;190;195;195;0;0;200;200;200;99999;99999;201;40;99999;99999;14;99999;99999;99999;99999;99999;99999;99999;99999;37;99999;99999;99999;99999;45;42;99999;72;45;3200;99999;2;4;40;99999;99999;99999;99999;20;99999;99999;99999;99999;99999;Teach Line;4h 80�C;99999;180;200-195-190-185-180;30;17,5;2;99999;99999;44;0,946;16,9;646,2;9,4;11,1;11,6;11,2;10,8;99999;99999;99999;99999;99999
CFECO4 H;0;0;0;0;0;0;0;60;60;0;0;0;0;0;0;0;0;0;0;0;0;0;0;0;0;0;0;0;0;0;0;0;0;0;0;0;0;0;0;0;0;0;0;0;0;0;22;0;0;1;1;0;0;0;0;0;0;0;0;0;0;0;0;0;24,8;0;1,5;1;0;5;0;0;0;0;0;0;0;0;0;0;0;0;0;0;0;0;0;0;0,5;4;0;0;0;0;0;0;0;0;0;0;0;0;0;0;0;0;290,8;0;0;0;0;0;0;0;0;0;0;0;0;0;110;0;0;0;0;0;0;0;0;Krupp F2000;0,8;Leistritz D27 52D;L9;250;z11;60;160;170;175;180;185;190;190;195;195;0;0;200;200;200;99999;99999;200;40;99999;99999;14;99999;99999;99999;99999;99999;99999;99999;99999;40;99999;99999;99999;99999;46;42;99999;72;46;3200;99999;2;4;40;99999;99999;99999;99999;20;99999;99999;99999;99999;99999;Teach Line;4h 80�C;99999;180;200-195-190-185-180;41;17,5;2;99999;99999;44;0,928;17,1;656,4;10,3;12,4;13,1;12,3;11,4;99999;99999;99999;99999;99999
CFECO5 A;0;0;0;60;0;0;0;0;60;0;0;0;0;0;0;0;0;0;0;0;0;0;0;0;0;0;0;0;0;0;0;0;0;0;0;0;0;0;0;0;0;0;0;0;0;0;22;0;0;1;1;0;0;0;0;0;0;0;0;0;0;0;0;0;24,8;0;1,5;1;0;5;0;0;0;0;0;0;0;0;0;0;0;0;0;0;0;0;0;0;0,5;4;0;0;0;0;0;0;0;0;0;0;0;0;0;0;0;0;290,8;0;0;0;0;0;0;0;0;0;0;0;0;0;110;0;0;0;0;0;0;0;0;Krupp F2000;0,8;Leistritz D27 40D;L9;250;z9;60;160;170;175;180;185;190;190;195;195;99999;99999;200;200;200;206;99999;209;40;99999;99999;13;99999;99999;99999;99999;99999;99999;99999;99999;38;99999;0,238;99999;99999;99999;110;99999;73;53;1800;99999;2;4;25�c r�elle 30�c;99999;99999;99999;99999;20,4;99999;99999;99999;124;99999;Teach Line;4h 80�C;99999;180;200-195-190-185-180;37;16,5;2;99999;99999;45;0,94;22;766,8;9,9;12,3;13,1;12,5;11,8;99999;99999;99999;99999;99999
CFECO5 B;0;0;0;60;0;0;0;0;0;0;0;0;0;0;0;0;0;0;0;0;0;0;0;0;0;0;0;0;0;60;0;0;0;0;0;0;0;0;0;0;0;0;0;0;0;0;22;0;0;1;1;0;0;0;0;0;0;0;0;0;0;0;0;0;24,8;0;1,5;1;0;5;0;0;0;0;0;0;0;0;0;0;0;0;0;0;0;0;0;0;0,5;4;0;0;0;0;0;0;0;0;0;0;0;0;0;0;0;0;290,8;0;0;0;0;0;0;0;0;0;0;0;0;0;0;0;110;0;0;0;0;0;0;Krupp F2000;0,8;Leistritz D27 40D;L9;250;z9;60;160;170;175;180;185;190;190;195;195;99999;99999;200;200;200;205;99999;207;40;99999;99999;13;99999;99999;99999;99999;99999;99999;99999;99999;36;99999;0,216;99999;99999;99999;100;99999;73;52;1800;99999;2;4;25�c r�elle 30�c;99999;99999;99999;99999;21;99999;99999;99999;112;99999;Teach Line;4h 80�C;99999;180;200-195-190-185-180;26;16,5;2;99999;99999;44;0,95;16,9;672,4;9,6;11,2;11,7;11,2;10,8;99999;99999;99999;99999;99999
CFECO5 C;0;0;0;60;0;0;0;0;0;0;0;0;0;0;0;0;0;0;0;0;0;0;0;0;0;0;0;0;0;60;0;0;0;0;0;0;0;0;0;0;0;0;0;0;0;0;22;0;0;1;1;0;0;0;0;0;0;0;0;0;0;0;0;0;24,8;0;1,5;1;0;5;0;0;0;0;0;0;0;0;0;0;0;0;0;0;0;0;0;0;0,5;4;0;0;0;0;0;0;0;0;0;0;0;0;0;0;0;0;315,8;0;0;0;0;0;0;0;0;0;0;0;0;0;0;0;135;0;0;0;0;0;0;Krupp F2000;0,8;Leistritz D27 40D;L9;250;z9;60;160;170;175;180;185;190;190;195;195;99999;99999;200;200;200;206;99999;209;40;99999;99999;13;99999;99999;99999;99999;99999;99999;99999;99999;35;99999;0,22;99999;99999;99999;95;99999;73;53;2000;99999;2;4;25�c r�elle 30�c;99999;99999;99999;99999;21,3;99999;99999;99999;106;99999;Teach Line;4h 80�C;99999;180;200-195-190-185-180;26,5;16,5;2;99999;99999;45;0,95;17,7;667,4;10,5;12,3;12,7;12,1;11,6;99999;99999;99999;99999;99999
CFECO5 D;0;0;0;60;0;0;0;0;0;0;0;0;0;0;0;0;0;0;0;0;0;0;0;0;0;0;0;0;0;60;0;0;0;0;0;0;0;0;0;0;0;0;0;0;0;0;22;0;0;1;1;0;0;0;0;0;0;0;0;0;0;0;0;0;24,8;0;1,5;0;0;5;0;0;0;0;0;0;0;1;0;0;0;0;0;0;0;0;0;0;0,5;4;0;0;0;0;0;0;0;0;0;0;0;0;0;0;0;0;315,8;0;0;0;0;0;0;0;0;0;0;0;0;0;0;0;135;0;0;0;0;0;0;Krupp F2000;0,8;Leistritz D27 40D;L9;250;z9;60;160;170;175;180;185;190;190;195;195;99999;99999;200;200;200;204;99999;209;40;99999;99999;13;99999;99999;99999;99999;99999;99999;99999;99999;35;99999;0,22;99999;99999;99999;110;99999;73;54;2000;99999;2;4;25�c r�elle 30�c;99999;99999;99999;99999;22;99999;99999;99999;130;99999;Teach Line;4h 80�C;99999;180;200-195-190-185-180;28;15,5;2;99999;99999;45;0,951;18,2;648,2;10,5;12,2;12,6;12;11,5;99999;99999;99999;99999;99999
CFECO5 E;0;0;0;60;0;0;0;0;0;0;0;0;0;0;0;0;0;0;0;0;0;0;0;0;0;0;0;0;0;60;0;0;0;0;0;0;0;0;0;0;0;0;0;0;0;0;22;0;0;1;1;0;0;0;0;0;0;0;0;0;0;0;0;0;24,8;0;0;1;0;5;0;0;0;0;0;0;0;1,5;0;0;0;0;0;0;0;0;0;0;0,5;4;0;0;0;0;0;0;0;0;0;0;0;0;0;0;0;0;315,8;0;0;0;0;0;0;0;0;0;0;0;0;0;0;0;135;0;0;0;0;0;0;Krupp F2000;0,8;Leistritz D27 40D;L9;250;z9;60;160;170;175;180;185;190;190;195;195;99999;99999;200;200;200;204;99999;209;40;99999;99999;13;99999;99999;99999;99999;99999;99999;99999;99999;34;99999;0,21;99999;99999;99999;85;99999;74;53;2100;99999;2;4;25�c r�elle 30�c;99999;99999;99999;99999;22;99999;99999;99999;100;99999;Teach Line;4h 80�C;99999;180;200-195-190-185-180;25;17,5;2;99999;99999;39;0,947;17,3;611,3;10,5;12,2;12,6;12;11,6;99999;99999;99999;99999;99999
CFECO5 F;0;0;0;60;0;0;0;0;0;0;0;0;0;0;0;0;0;0;0;0;0;0;0;0;0;0;0;0;0;60;0;0;0;0;0;0;0;0;0;0;0;0;0;0;0;0;22;0;0;0;0;0;0;0;0;0;0;0;0;0;0;0;0;0;24,8;0;1,5;1;0;5;0;0;0;0;0;0;0;0;0;0;0;0;0;0;0;0;0;0;0,5;4;0;0;0;0;0;0;0;0;0;0;0;0;0;0;0;0;313,8;0;0;0;0;0;0;0;0;0;0;0;0;0;0;0;135;0;0;0;0;0;0;Krupp F2000;0,8;Leistritz D27 40D;L9;250;z9;60;160;170;175;180;185;190;190;195;195;99999;99999;200;200;200;206;99999;209;40;99999;99999;13;99999;99999;99999;99999;99999;99999;99999;99999;35;99999;0,234;99999;99999;99999;95;99999;74;52;2100;99999;2;4;25�c r�elle 30�c;99999;99999;99999;99999;28;99999;99999;99999;113;99999;Teach Line;4h 80�C;99999;180;200-195-190-185-180;25;15;2;99999;99999;45;0,952;18,2;628,9;11;12,8;13,2;12,5;12;99999;99999;99999;99999;99999
CFECO5 G;0;0;0;60;0;0;0;0;0;0;0;0;0;0;0;0;0;0;0;0;0;0;0;0;0;0;0;0;0;60;0;0;0;0;0;0;0;0;0;0;0;0;0;0;0;0;22;0;0;1;1;0;0;0;0;0;0;0;0;0;0;0;0;0;0;0;1,5;1;0;5;0;0;0;0;0;0;0;0;0;0;0;0;0;0;0;0;0;0;0,5;4;0;0;24,8;0;0;0;0;0;0;0;0;0;0;0;0;0;290,8;0;0;0;0;0;0;0;0;0;0;0;0;0;0;0;110;0;0;0;0;0;0;Krupp F2000;0,8;Leistritz D27 40D;L9;250;z9;60;160;170;175;180;185;190;190;195;195;99999;99999;200;200;200;207;99999;208;40;99999;99999;13;99999;99999;99999;99999;99999;99999;99999;99999;32;99999;0,2;99999;99999;99999;77;99999;74;54;2100;99999;2;4;25�c r�elle 30�c;99999;99999;99999;99999;24;99999;99999;99999;91;99999;Teach Line;4h 80�C;99999;180;200-195-190-185-180;24;15;2;99999;99999;39;0,947;16,3;654,4;9,1;10,7;11,2;10,9;10,6;99999;99999;99999;99999;99999
