Repository: waelbaccouche/Smart-Search

step 1 : go to server_test/src/server_ff61_copy.ts
step 2 : open terminal
step 3 : npx ts-node server_test\src\server_ff61_copy.ts

stop the server:	ctrl + c

____
Pandas : Une bibliothèque Python largement utilisée pour la manipulation et l'analyse de données. Dans le projet, Pandas a permis de lire, organiser et transformer les données, facilitant ainsi leur intégration dans l'interface de recherche d'expériences.

K-means : Un algorithme de machine learning utilisé pour le clustering, ou la segmentation, des données en groupes similaires.

File: my-typescript-project/src/Data_clean.csv (part 7 of 7)
PPC 01GR (BV);rPPC 02GR (BV);Kingfa CB-T2L2A NC001 (BV);PPH 3060 (BV) (PP);PP AUROcom 50 IUF3 H Tst black (BV);WPP PRC 50 UFO (BV);PP ROMOLEN (Mol group) (BV);PP Remolen 50CCUF 702 (BV);PP Remolen 50CC00 703 (BV);INEOS rrPP1002 (BV);REPSOL Reciclex RXP52BG (BV);Remolen 50CHUF00 7XX (BV);mach_mix;Coef-remplissage;mach_Bivis;Profil_vis;vitesse rotation b-v;puits de d�gazage;Cyl.zone 1;Cyl.zone 2;Cyl.zone 3;Cyl.zone 4;Cyl.zone 5;Cyl.zone 6;Cyl.zone 7;Cyl.zone 8;Cyl.zone 9;Cyl.zone 10;Cyl.zone 11;Cyl.zone 12;GALA - T� 8.0;GALA - bypass;GALA - Fili�re;T� T�te;T� Porte Filtre;T� Bi-Pass;T� Eau;D�bit doseur 1 double vis;type vis doseur 1;d�bit doseur 1 K-tron;D�bit doseur 2 monovis;type vis doseur 2;Couple Vis doseur;Position;Type pompe;d�bit th�orique;d�bit affich�;Vitesse extrudeuse;Couple extrudeuse;T� mati�re BV;Energie sp�cifique;P gala amont;P gala aval;Pression dans 8/0;Pression bypass;capacit� granulatrice;Intensit� de la granulatrice Gala;Couple granulatrice Gala;vitesse granulatrice;V Couteaux;nb trous fili�res;nb lames du porte-couteaux;t� bac d'eau Gala;Type mat�re � doser;D�bit doseur;capacit� doseur;type vis doseur;% vitesse de Vis doseur;D�bit Huile;Vitesse de vis;Courant;Pression t�te extrudeuse;T� mati�re;mach_extru;Etuvage;Hum_extru;Vvis_extru;T_extru;P-extru;V_tapis;E_extru;T_melt_extru;Hard_Shore_A;Hard_Shore_D;Density;Tensile_strength_break;Elong_break;S_elong_5;S_elong_10;S_elong_20;S_elong_50;S_elong_100;Comp_22_23;Comp_22_85;Comp_22_70;Comp_22_100;Comp_168_70
CFECO5 H;0;0;0;60;0;0;0;0;60;0;0;0;0;0;0;0;0;0;0;0;0;0;0;0;0;0;0;0;0;0;0;0;0;0;0;0;0;0;0;0;0;0;0;0;0;0;22;0;0;0;0;0;0;0;0;0;0;0;0;0;0;0;0;0;24,8;0;1,5;1;0;5;0;0;0;0;0;0;0;0;0;0;0;0;0;0;0;0;0;0;0;4;0;0;0;0;0;0;0;0;0;0;0;0;0;0;0;0;288,3;0;0;0;0;0;0;0;0;0;0;0;0;0;110;0;0;0;0;0;0;0;0;Krupp F2000;0,8;Leistritz D27 40D;L9;250;z9;60;160;170;175;180;185;190;190;195;195;99999;99999;200;200;200;204;99999;209;40;99999;99999;13;99999;99999;99999;99999;99999;99999;99999;99999;35;99999;0,22;99999;99999;99999;98;99999;74;52;2100;99999;2;4;25�c r�elle 30�c;99999;99999;99999;99999;23;99999;99999;99999;114;99999;Teach Line;4h 80�C;99999;180;200-195-190-185-180;41;14;2;99999;99999;45;0,94;21,8;700,4;10,4;12,5;13,2;12,7;12,1;99999;99999;99999;99999;99999
CFECO6 A;0;0;0;60;0;0;0;0;0;0;0;0;0;0;0;0;0;0;0;0;0;0;0;0;0;0;0;0;0;60;0;0;0;0;0;0;0;0;0;0;0;0;0;0;0;0;22;0;0;0;0;0;0;0;0;0;0;0;0;0;0;0;0;0;24,8;0;1,5;1;0;5;0;0;0;0;0;0;0;0;0;0;0;0;0;0;0;0;0;0;0;4;0;0;0;0;0;0;0;0;0;0;0;0;0;0;0;0;313,3;0;0;0;0;0;0;0;0;0;0;0;0;0;0;0;135;0;0;0;0;0;0;Krupp F2000;0,8;Leistritz D27 52D;L9;250;z11;60;160;170;175;180;185;190;190;195;195;200;200;200;200;200;188;99999;205;30;99999;99999;14;99999;99999;99999;99999;99999;99999;99999;99999;45;99999;0,264;99999;99999;99999;55;99999;74;52;1600;99999;2;4;30�c r�elle 30�c;99999;99999;99999;99999;14;99999;99999;99999;46;99999;Teach Line;4h 80�C;99999;180;200-195-190-185-180;29;15;2;99999;99999;47;0,965;18,8;646,5;10,4;12,3;12,8;12,2;11,8;99999;99999;99999;99999;99999
CFECO6 B;0;0;0;60;0;0;0;0;0;0;0;0;0;0;0;0;0;0;0;0;0;0;0;0;0;0;0;0;0;60;0;0;0;0;0;0;0;0;0;0;0;0;0;0;0;0;22;0;0;0;0;0;0;0;0;0;0;0;0;0;0;0;0;0;24,8;0;1,5;1;0;5;0;0;0;4;0;0;0;0;0;0;0;0;0;0;0;0;0;0;0;0;0;0;0;3;0;0;0;0;0;0;0;0;0;0;0;0;316,3;0;0;0;0;0;0;0;0;0;0;0;0;0;0;0;135;0;0;0;0;0;0;Krupp F2000;0,8;Leistritz D27 52D;L9;250;z11;60;160;170;175;180;185;190;190;195;195;200;200;200;200;200;188;99999;201;30;99999;99999;14;99999;99999;99999;99999;99999;99999;99999;99999;43;99999;0,26;99999;99999;99999;49;99999;75;52;1600;99999;2;4;30�c r�elle 30�c;99999;99999;99999;99999;20;99999;99999;99999;47;99999;Teach Line;4h 80�C;99999;180;200-195-190-185-180;29;16,5;2;99999;99999;47;0,953;16,1;619,8;10,2;12,1;12,6;11,9;11,3;99999;99999;99999;99999;99999
CFECO6 C;0;0;0;60;0;0;0;0;0;0;0;0;0;0;0;0;0;0;0;0;0;0;0;0;0;0;0;0;0;60;0;0;0;0;0;0;0;0;0;0;0;0;0;0;0;0;22;0;0;0;0;0;0;0;0;0;0;0;0;0;0;0;0;0;24,8;0;1,5;1;0;5;0;0;0;0;0;0;0;0;0;0;0;0;0;0;0;0;0;0;0;0;0;0;0;0;0;0;2,4;0;0;0;0;0;0;0;0;1,2;312,9;0;0;0;0;0;0;0;0;0;0;0;0;0;0;0;135;0;0;0;0;0;0;Krupp F2000;0,8;Leistritz D27 52D;L9;250;z11;60;160;170;175;180;185;190;190;195;195;200;200;200;200;200;187;99999;201;30;99999;99999;14;99999;99999;99999;99999;99999;99999;99999;99999;39;99999;0,22;99999;99999;99999;42;99999;75;47;1600;99999;2;4;30�c r�elle 30�c;99999;99999;99999;99999;20;99999;99999;99999;39;99999;Teach Line;4h 80�C;99999;180;200-195-190-185-180;26;17,5;2;99999;99999;47;0,953;22,7;679,5;9,8;11,6;12,3;12;11,7;99999;99999;99999;99999;99999
CFECO6 D;0;0;0;60;0;0;0;0;0;0;0;0;0;0;0;0;0;0;0;0;0;0;0;0;0;0;0;0;0;60;0;0;0;0;0;0;0;0;0;0;0;0;0;0;0;0;22;0;0;1;1;0;0;0;0;0;0;0;0;0;0;0;0;0;24,8;0;1,5;1;0;5;0;0;0;0;0;0;0;0;0;0;0;0;0;0;0;0;0;0;0,5;4;0;0;0;0;0;0;0;0;0;0;0;0;0;0;0;0;315,8;0;0;0;0;0;0;0;0;0;0;0;0;0;0;0;135;0;0;0;0;0;0;Krupp F2000;0,8;Leistritz D27 52D;L9;250;z11;60;160;170;175;180;185;190;190;195;195;200;200;200;200;200;186;99999;201;30;99999;99999;14;99999;99999;99999;99999;99999;99999;99999;99999;38;99999;0,238;99999;99999;99999;44;99999;69;42;1600;99999;2;4;30�c r�elle 30�c;99999;99999;99999;99999;19;99999;99999;99999;40;99999;Teach Line;4h 80�C;99999;180;200-195-190-185-180;27;19,5;2;99999;99999;45;0,951;18,1;666,7;9,7;11,6;12,2;11,5;11,2;99999;99999;99999;99999;99999
CFECO6 E;0;0;0;60;0;0;0;0;60;0;0;0;0;0;0;0;0;0;0;0;0;0;0;0;0;0;0;0;0;0;0;0;0;0;0;0;0;0;0;0;0;0;0;0;0;0;22;0;0;1;1;0;0;0;0;0;0;0;0;0;0;0;0;0;24,8;0;1,5;1;0;5;0;0;0;0;0;0;0;0;0;0;0;0;0;0;0;0;0;0;0,5;4;0;0;0;0;0;0;0;0;0;0;0;0;0;0;0;0;290,8;0;0;0;0;0;0;0;0;0;0;0;0;0;110;0;0;0;0;0;0;0;0;Krupp F2000;0,8;Leistritz D27 52D;L9;250;z11;60;160;170;175;180;185;190;190;195;195;200;200;200;200;200;186;99999;201;30;99999;99999;14;99999;99999;99999;99999;99999;99999;99999;99999;42;99999;0,237;99999;99999;99999;46;99999;69;44;1600;99999;2;4;30�c r�elle 30�c;99999;99999;99999;99999;18;99999;99999;99999;44;99999;Teach Line;4h 80�C;99999;180;200-195-190-185-180;31;19,5;2;99999;99999;46;0,936;20,5;722,8;9,7;11,9;12,7;12;11,7;99999;99999;99999;99999;99999
CFECO6 F;0;0;0;60;0;0;0;0;0;0;0;0;0;0;0;0;0;0;0;0;0;0;0;0;0;0;0;0;0;60;0;0;0;0;0;0;0;0;0;0;0;0;0;0;0;0;22;0;0;1;1;0;0;0;0;0;0;0;0;0;0;0;0;0;24,8;0;1,5;1;0;5;3;0;0;0;0;0;0;0;0;0;0;0;0;0;0;0;0;0;0,5;4;0;0;0;0;0;0;0;0;0;0;0;0;0;0;0;0;318,8;0;0;0;0;0;0;0;0;0;0;0;0;0;0;0;135;0;0;0;0;0;0;Krupp F2000;0,8;Leistritz D27 52D;L9;250;z11;60;160;170;175;180;185;190;190;195;195;200;200;200;200;200;185;99999;204;30;99999;99999;14;99999;99999;99999;99999;99999;99999;99999;99999;43;99999;0,251;99999;99999;99999;43;99999;67;49;1700;99999;2;4;30�c r�elle 30�c;99999;99999;99999;99999;19;99999;99999;99999;40;99999;Teach Line;4h 80�C;99999;180;200-195-190-185-180;30;19,5;2;99999;99999;45;0,957;18,8;663,3;9,9;11,8;12,4;11,9;11,5;99999;99999;99999;99999;99999
CFECO6 G;0;0;0;60;0;0;0;0;60;0;0;0;0;0;0;0;0;0;0;0;0;0;0;0;0;0;0;0;0;0;0;0;0;0;0;0;0;0;0;0;0;0;0;0;0;0;22;0;0;1;1;0;0;0;0;0;0;0;0;0;0;0;0;0;24,8;0;1,5;1;0;5;3;0;0;0;0;0;0;0;0;0;0;0;0;0;0;0;0;0;0,5;4;0;0;0;0;0;0;0;0;0;0;0;0;0;0;0;0;293,8;0;0;0;0;0;0;0;0;0;0;0;0;0;110;0;0;0;0;0;0;0;0;Krupp F2000;0,8;Leistritz D27 52D;L9;250;z11;60;160;170;175;180;185;190;190;195;195;200;200;200;200;200;185;99999;201;30;99999;99999;14;99999;99999;99999;99999;99999;99999;99999;99999;42;99999;0,25;99999;99999;99999;45;99999;74;50;1700;99999;2;4;30�c r�elle 30�c;99999;99999;99999;99999;19;99999;99999;99999;42;99999;Teach Line;4h 80�C;99999;180;200-195-190-185-180;35;19;2;99999;99999;47;0,946;25,3;732,7;9,6;11,7;12,5;12,1;11,8;99999;99999;99999;99999;99999
CFECO6 H;0;0;0;60;0;0;0;0;60;0;0;0;0;0;0;0;0;0;0;0;0;0;0;0;0;0;0;0;0;0;0;0;0;0;0;0;0;0;0;0;0;0;0;0;0;0;22;0;0;1;1;0;0;0;0;0;0;0;0;0;0;0;0;0;24,8;0;1,5;1;0;5;3;0;0;0;0;0;0;0;0;0;0;0;0;0;0;0;0;0;0,5;4;0;0;0;0;0;0;0;0;0;0;0;0;0;0;0;0;293,8;0;0;0;0;0;0;0;0;0;0;0;0;0;110;0;0;0;0;0;0;0;0;Krupp F2000;0,8;Leistritz D27 52D;L9;250;z11;60;160;170;175;180;185;190;190;195;195;200;200;200;200;200;184;99999;201;30;99999;99999;14;99999;99999;99999;99999;99999;99999;99999;99999;39;99999;0,25;99999;99999;99999;45;99999;69;49;1700;99999;2;4;30�c r�elle 30�c;99999;99999;99999;99999;20;99999;99999;99999;41;99999;Teach Line;4h 80�C;99999;180;200-195-190-185-180;41;18,5;2;99999;99999;47;0,946;22,9;720,6;9,3;11,4;12,3;11,9;11,5;99999;99999;99999;99999;99999
CFECO8 A;0;0;0;60;0;0;0;0;0;0;0;0;0;0;0;0;0;0;0;0;0;0;0;0;0;0;0;0;0;60;0;0;0;0;0;0;0;0;0;0;0;0;0;0;0;0;22;0;0;0;0;0;0;0;0;0;0;0;0;0;0;0;0;0;24,8;0;1,5;1;0;5;0;0;0;0;0;0;0;0;0;0;1;0;0;0;0;0;0;0;0;0;0;0;0;0;0;0;2,4;0;0;0;0;0;0;0;0;1,2;313,9;0;0;0;0;0;0;0;0;0;0;0;0;0;0;0;135;0;0;0;0;0;0;Krupp F2000;0,8;Leistritz D27 52D;L9;250;z11;60;160;170;175;180;185;190;190;195;195;200;200;200;200;200;184;99999;198;30;99999;99999;14;99999;99999;99999;99999;99999;99999;99999;99999;42;99999;0,23;99999;99999;99999;41;99999;87;60;2000;99999;2;4;30�c r�elle 30�c;99999;99999;99999;99999;29;99999;99999;99999;37;99999;Teach Line;4h 80�C;99999;180;200-195-190-185-180;24;16;2;99999;99999;50;0,953;20,3;632,9;10,3;12;12,4;11,9;11,6;99999;99999;99999;99999;99999
CFECO8 B;0;0;0;60;0;0;0;0;0;0;0;0;0;0;0;0;0;0;0;0;0;0;0;0;0;0;0;0;0;60;0;0;0;0;0;0;0;0;0;0;0;0;0;0;0;0;22;0;0;1;1;0;0;0;0;0;0;0;0;0;0;0;0;0;24,8;0;1,5;0;0;5;0;0;0;0;0;0;0;1;0;0;1;0;0;0;0;0;0;0;0,5;4;0;0;0;0;0;0;0;0;0;0;0;0;0;0;0;0;316,8;0;0;0;0;0;0;0;0;0;0;0;0;0;0;0;135;0;0;0;0;0;0;Krupp F2000;0,8;Leistritz D27 52D;L9;250;z11;60;160;170;175;180;185;190;190;195;195;200;200;200;200;200;181;99999;196;30;99999;99999;14;99999;99999;99999;99999;99999;99999;99999;99999;40;99999;0,24;99999;99999;99999;46;99999;80;52;2000;99999;2;4;30�c r�elle 30�c;99999;99999;99999;99999;28;99999;99999;99999;40;99999;Teach Line;4h 80�C;99999;180;200-195-190-185-180;28;15,5;2;99999;99999;49;0,948;15,8;637;10;11,7;12,1;11,3;10,7;99999;99999;99999;99999;99999
CFECO8 C;0;0;0;60;0;0;0;0;0;0;0;0;0;0;0;0;0;0;0;0;0;0;0;0;0;0;0;0;0;60;0;0;0;0;0;0;0;0;0;0;0;0;0;0;0;0;22;0;0;0;0;0;0;0;0;0;0;0;0;0;0;0;0;0;24,8;0;1,5;1;0;5;0;0;0;0;0;0;0;0;0;0;0;0;0;0;0;0;0;0;0;0;0;0;0;0;0;0;2,4;0;0;0;0;0;0;0;0;1,2;312,9;0;0;0;0;0;0;0;0;0;0;0;0;0;0;0;135;0;0;0;0;0;0;Krupp F2000;0,8;Leistritz D27 52D;L9;250;z11;60;160;170;175;180;185;190;190;195;195;200;200;200;200;200;182;99999;197;30;99999;99999;14;99999;99999;99999;99999;99999;99999;99999;99999;37;99999;0,214;99999;99999;99999;39;99999;87;52;2000;99999;2;4;30�c r�elle 30�c;99999;99999;99999;99999;28;99999;99999;99999;36;99999;Teach Line;4h 80�C;99999;180;200-195-190-185-180;23;16;2;99999;99999;40;0,954;22,3;667,6;9,9;11,6;12,1;11,7;11,4;99999;99999;99999;99999;99999
CFECO8 D;0;0;0;60;0;0;0;0;0;0;0;0;0;0;0;0;0;0;0;0;0;0;0;0;0;0;0;0;0;60;0;0;0;0;0;0;0;0;0;0;0;0;0;0;0;0;22;0;0;1;1;0;0;0;0;0;0;0;0;0;0;0;0;0;24,8;0;1,5;1;0;5;0;0;0;0;0;0;0;0;0;0;0;0;0;0;0;0;0;0;0,5;4;0;0;0;0;0;0;0;0;0;0;0;0;0;0;0;0;315,8;0;0;0;0;0;0;0;0;0;0;0;0;0;0;0;135;0;0;0;0;0;0;Krupp F2000;0,8;Leistritz D27 52D;L9;250;z11;60;160;170;175;180;185;190;190;195;195;200;200;200;200;200;181;99999;195;30;99999;99999;14;99999;99999;99999;99999;99999;99999;99999;99999;36;99999;0,232;99999;99999;99999;49;99999;80;51;2000;99999;2;4;30�c r�elle 30�c;99999;99999;99999;99999;24;99999;99999;99999;43;99999;Teach Line;4h 80�C;99999;180;200-195-190-185-180;27;16;2;99999;99999;50;0,942;16,6;654,3;10,1;11,7;12;11,3;10,9;99999;99999;99999;99999;99999
CFECO8 E;0;0;0;60;0;0;0;0;60;0;0;0;0;0;0;0;0;0;0;0;0;0;0;0;0;0;0;0;0;0;0;0;0;0;0;0;0;0;0;0;0;0;0;0;0;0;22;0;0;1;1;0;0;0;0;0;0;0;0;0;0;0;0;0;24,8;0;1,5;1;0;5;0;0;0;0;0;0;0;0;0;0;0;0;0;0;0;0;0;0;0,5;4;0;0;0;0;0;0;0;0;0;0;0;0;0;0;0;0;290,8;0;0;0;0;0;0;0;0;0;0;0;0;0;110;0;0;0;0;0;0;0;0;Krupp F2000;0,8;Leistritz D27 52D;L9;250;z11;60;160;170;175;180;185;190;190;195;195;200;200;200;200;200;178;99999;204;30;99999;99999;14;99999;99999;99999;99999;99999;99999;99999;99999;41;99999;0,236;99999;99999;99999;46;99999;88;56;2000;99999;2;4;30�c r�elle 30�c;99999;99999;99999;99999;17;99999;99999;99999;51;99999;Teach Line;4h 80�C;99999;180;200-195-190-185-180;30;17,5;2;99999;99999;50;0,941;20,8;725,6;9,9;11,8;12,4;11,8;11,3;99999;99999;99999;99999;99999
CFECO8 F;0;0;0;60;0;0;0;0;0;0;0;0;0;0;0;0;0;0;0;0;0;0;0;0;0;0;0;0;0;60;0;0;0;0;0;0;0;0;0;0;0;0;0;0;0;0;22;0;0;1;1;0;0;0;0;0;0;0;0;0;0;0;0;0;24,8;0;1,5;1;0;5;0;0;0;0;0;0;0;0;0;0;1;0;0;0;0;0;0;0;0,5;4;0;0;0;0;0;0;0;0;0;0;0;0;0;0;0;0;316,8;0;0;0;0;0;0;0;0;0;0;0;0;0;0;0;135;0;0;0;0;0;0;Krupp F2000;0,8;Leistritz D27 52D;L9;250;z11;60;160;170;175;180;185;190;190;195;195;200;200;200;200;200;178;99999;205;30;99999;99999;14;99999;99999;99999;99999;99999;99999;99999;99999;40;99999;0,232;99999;99999;99999;43;99999;88;54;2000;99999;2;4;30�c r�elle 30�c;99999;99999;99999;99999;22;99999;99999;99999;39;99999;Teach Line;4h 80�C;99999;180;200-195-190-185-180;29;17;2;99999;99999;50;0,952;17,3;653;10,7;12,5;12,9;12,2;11,7;99999;99999;99999;99999;99999
CFECO8 G;0;0;0;60;0;0;0;0;60;0;0;0;0;0;0;0;0;0;0;0;0;0;0;0;0;0;0;0;0;0;0;0;0;0;0;0;0;0;0;0;0;0;0;0;0;0;22;0;0;1;1;0;0;0;0;0;0;0;0;0;0;0;0;0;24,8;0;1,5;1;0;5;3;0;0;0;0;0;0;0;0;0;0;0;0;0;0;0;0;0;0,5;4;0;0;0;0;0;0;0;0;0;0;0;0;0;0;0;0;293,8;0;0;0;0;0;0;0;0;0;0;0;0;0;110;0;0;0;0;0;0;0;0;Krupp F2000;0,8;Leistritz D27 52D;L9;250;z11;60;160;170;175;180;185;190;190;195;195;200;200;200;200;200;178;99999;204;30;99999;99999;14;99999;99999;99999;99999;99999;99999;99999;99999;40;99999;0,243;99999;99999;99999;47;99999;98;54;2000;99999;2;4;30�c r�elle 30�c;99999;99999;99999;99999;20;99999;99999;99999;42;99999;Teach Line;4h 80�C;99999;180;200-195-190-185-180;36;17;2;99999;99999;49;0,948;22;704,5;10,6;12,6;13,1;12,5;11,9;99999;99999;99999;99999;99999
CFECO8 H;0;0;0;60;0;0;0;0;60;0;0;0;0;0;0;0;0;0;0;0;0;0;0;0;0;0;0;0;0;0;0;0;0;0;0;0;0;0;0;0;0;0;0;0;0;0;22;0;0;1;1;0;0;0;0;0;0;0;0;0;0;0;0;0;24,8;0;1,5;1;0;5;0;0;0;0;0;0;0;0;0;0;0;0;0;0;0;0;0;0;0,5;0;0;0;0;0;0;0;2,4;0;0;0;0;0;0;0;0;1,2;290,4;0;0;0;0;0;0;0;0;0;0;0;0;0;110;0;0;0;0;0;0;0;0;Krupp F2000;0,8;Leistritz D27 52D;L9;250;z11;60;160;170;175;180;185;190;190;195;195;200;200;200;200;200;182;99999;195;30;99999;99999;14;99999;99999;99999;99999;99999;99999;99999;99999;35;99999;0,201;99999;99999;99999;37;99999;80;53;2000;99999;2;4;30�c r�elle 30�c;99999;99999;99999;99999;14;99999;99999;99999;30;99999;Teach Line;4h 80�C;99999;180;200-195-190-185-180;22;16;2;99999;99999;42;0,946;24,3;687,2;10,8;12,4;12,8;12,3;11,9;99999;99999;99999;99999;99999
CFECO8 I;0;0;0;60;0;0;0;0;0;60;0;0;0;0;0;0;0;0;0;0;0;0;0;0;0;0;0;0;0;0;0;0;0;0;0;0;0;0;0;0;0;0;0;0;0;0;22;0;0;1;1;0;0;0;0;0;0;0;0;0;0;0;0;0;24,8;0;1,5;1;0;5;0;0;0;0;0;0;0;0;0;0;0;0;0;0;0;0;0;0;0,5;4;0;0;0;0;0;0;0;0;0;0;0;0;0;0;0;0;290,8;0;0;0;0;0;0;0;0;0;0;0;0;0;0;0;0;0;110;0;0;0;0;Krupp F2000;0,8;Leistritz D27 52D;L9;250;z11;60;160;170;175;180;185;190;190;195;195;200;200;200;200;200;178;99999;203;30;99999;99999;14;99999;99999;99999;99999;99999;99999;99999;99999;30;99999;0,178;99999;99999;99999;33;99999;88;48;2000;99999;2;4;30�c r�elle 30�c;99999;99999;99999;99999;27;99999;99999;99999;26;99999;Teach Line;4h 80�C;99999;180;200-195-190-185-180;17;17;2;99999;99999;41;0,935;8,6;204,4;8,2;9,3;9,5;8,5;8,3;99999;99999;99999;99999;99999
CFECO8 J;0;0;0;60;0;0;0;0;0;0;60;0;0;0;0;0;0;0;0;0;0;0;0;0;0;0;0;0;0;0;0;0;0;0;0;0;0;0;0;0;0;0;0;0;0;0;22;0;0;1;1;0;0;0;0;0;0;0;0;0;0;0;0;0;24,8;0;1,5;1;0;5;0;0;0;0;0;0;0;0;0;0;0;0;0;0;0;0;0;0;0,5;4;0;0;0;0;0;0;0;0;0;0;0;0;0;0;0;0;290,8;0;0;0;0;0;0;0;0;0;0;0;0;0;0;0;0;0;0;110;0;0;0;Krupp F2000;0,8;Leistritz D27 52D;L9;250;z11;60;160;170;175;180;185;190;190;195;195;200;200;200;200;200;178;99999;205;30;99999;99999;14;99999;99999;99999;99999;99999;99999;99999;99999;29;99999;0,18;99999;99999;99999;28;99999;98;51;2000;99999;2;4;30�c r�elle 30�c;99999;99999;99999;99999;28;99999;99999;99999;21;99999;Teach Line;4h 80�C;99999;180;200-195-190-185-180;17;17,5;2;99999;99999;40;0,932;8,7;210;8,7;9,9;9,8;8,6;8,4;99999;99999;99999;99999;99999
CFECO9 A;0;0;0;0;0;60;0;0;0;0;0;0;0;0;0;0;0;0;0;0;0;0;0;0;0;0;0;0;0;60;0;0;0;0;0;0;0;0;0;0;0;0;0;0;0;0;22;0;0;0;0;0;0;0;0;0;0;0;0;0;0;0;0;0;24,8;0;1,5;1;0;5;0;0;0;0;0;0;0;0;0;0;1;0;0;0;0;0;0;0;0;0;0;0;0;0;0;0;2,4;0;0;0;0;0;0;0;0;1,2;313,9;0;0;0;0;0;0;0;0;0;0;0;0;0;0;0;135;0;0;0;0;0;0;Krupp F1770;0,8;Leistritz D27 52D;L9;250;z11;60;160;170;175;180;185;190;190;195;195;200;200;200;200;200;185;99999;202;30;99999;99999;14;99999;99999;99999;99999;99999;99999;99999;99999;38;99999;0,225;99999;99999;99999;42;99999;74;3700;3800;99999;2;4;30;99999;99999;99999;99999;18;99999;99999;99999;36;99999;Teach Line;Nuit � 65�c;99999;180;200-195-190-185-180;34;17;2;99999;99999;48;0,958;22,1;670,4;11,2;12,8;13,3;12,9;12,7;99999;99999;99999;99999;99999
CFECO9 B;0;0;0;0;0;60;0;0;0;0;0;0;0;0;0;2;0;0;0;0;0;0;0;0;0;0;0;0;0;60;0;0;0;0;0;0;0;0;0;0;0;0;0;0;0;0;22;0;0;0;0;0;0;0;0;0;0;0;0;0;0;0;0;0;24,8;0;1,5;1;0;5;0;0;0;0;0;0;0;0;0;0;0;0;0;0;0;0;0;0;0;0;0;0;0;0;0;0;2,4;0;0;0;0;0;0;0;0;1,2;314,9;0;0;0;0;0;0;0;0;0;0;0;0;0;0;0;135;0;0;0;0;0;0;Krupp F1770;0,8;Leistritz D27 52D;L9;250;z11;60;160;170;175;180;185;190;190;195;195;200;200;200;200;200;184;99999;201;30;99999;99999;14;99999;99999;99999;99999;99999;99999;99999;99999;36;99999;0,209;99999;99999;99999;41;99999;68;3700;3800;99999;2;4;30;99999;99999;99999;99999;22;99999;99999;99999;35;99999;Teach Line;Nuit � 65�c;99999;180;200-195-190-185-180;31;17;2;99999;99999;49;0,951;22,2;675,4;11,3;12,9;13,4;12,9;12,5;99999;99999;99999;99999;99999
CFECO9 C;0;0;0;0;0;0;0;0;60;0;0;0;0;0;60;0;0;0;0;0;0;0;0;0;0;0;0;0;0;0;0;0;0;0;0;0;0;0;0;0;0;0;0;0;0;0;22;0;0;1;1;0;0;0;0;0;0;0;0;0;0;0;0;0;24,8;0;1,5;1;0;5;0;0;0;0;0;0;0;0;0;0;0;0;0;0;0;0;0;0;0,5;4;0;0;0;0;0;0;0;0;0;0;0;0;0;0;0;0;290,8;0;0;0;0;0;0;0;0;0;0;0;0;0;110;0;0;0;0;0;0;0;0;Krupp F1770;0,8;Leistritz D27 52D;L9;250;z11;60;160;170;175;180;185;190;190;195;195;200;200;200;200;200;184;99999;203;30;99999;99999;14;99999;99999;99999;99999;99999;99999;99999;99999;40;99999;0,25;99999;99999;99999;55;99999;68;3700;3800;99999;2;4;30;99999;99999;99999;99999;19;99999;99999;99999;54;99999;Teach Line;Nuit � 65�c;99999;180;200-195-190-185-180;40;16;2;99999;99999;46;0,938;19,4;770,1;9,8;11,8;12,5;12,1;11,5;99999;99999;99999;99999;99999
CFECO9 D;0;0;0;0;0;60;0;0;60;0;0;0;0;0;0;0;0;0;0;0;0;0;0;0;0;0;0;0;0;0;0;0;0;0;0;0;0;0;0;0;0;0;0;0;0;0;22;0;0;1;1;0;0;0;0;0;0;0;0;0;0;0;0;0;24,8;0;1,5;1;0;5;3;0;0;0;0;0;0;0;0;0;0;0;0;0;0;0;0;0;0,5;4;0;0;0;0;0;0;0;0;0;0;0;0;0;0;0;0;293,8;0;0;0;0;0;0;0;0;0;0;0;0;0;110;0;0;0;0;0;0;0;0;Krupp F1770;0,8;Leistritz D27 52D;L9;250;z11;60;160;170;175;180;185;190;190;195;195;200;200;200;200;200;185;99999;201;30;99999;99999;14;99999;99999;99999;99999;99999;99999;99999;99999;40;99999;0,241;99999;99999;99999;45;99999;67;3800;3800;99999;2;4;30;99999;99999;99999;99999;17;99999;99999;99999;43;99999;Teach Line;Nuit � 65�c;99999;180;200-195-190-185-180;38;17;2;99999;99999;42;0,945;22,6;811,8;10,4;12,4;13,2;12,7;12,1;99999;99999;99999;99999;99999
ECO 010A;0;0;0;0;0;60;0;0;0;0;0;0;0;0;0;0;0;0;0;0;0;0;0;0;0;0;0;0;0;60;0;0;0;0;0;0;0;0;0;0;0;22;0;0;0;0;0;0;0;0;0;0;0;0;0;0;0;0;0;0;0;0;0;0;24,8;0;1,5;1;0;5;0;0;0;0;0;0;0;0;0;0;1;0;0;0;0;0;0;0;0;0;0;0;0;0;0;0;2,4;0;0;0;0;0;0;0;0;1,2;313,9;0;0;0;0;0;0;0;0;0;0;0;0;0;0;0;135;0;0;0;0;0;0;Krupp F1770;0,8;Leistritz D27 52D;L9;250;z11;60;160;170;175;180;185;190;190;195;195;200;200;200;200;200;204;99999;204;30;99999;99999;14;99999;99999;99999;99999;99999;99999;99999;99999;40;99999;0,266;99999;99999;99999;40;99999;94;99999;4000;99999;2;4;30;99999;99999;99999;99999;22;99999;99999;99999;39;99999;Teach Line;Nuit � 60�c;99999;180;200-195-190-185-180;32;18;2;99999;99999;44;0,96;19,6;604,6;9,9;11,6;12,3;12,2;12,1;99999;99999;99999;99999;99999
ECO 010B;0;0;0;0;0;60;0;0;0;0;0;0;0;0;0;0;0;0;0;0;0;0;0;0;0;0;0;0;0;60;0;0;0;0;0;0;0;0;0;0;0;22;0;0;0;0;0;0;0;0;0;0;0;0;0;0;0;0;0;0;0;0;0;0;24,8;0;1,5;1;0;5;0;0;0;0;0;0;0;0;0;0;1;0;0;0;0;0;0;0;0;0;0;0;0;0;0;0;2,4;0;0;0;0;0;0;0;0;1,2;313,9;0;0;0;0;0;0;0;0;0;0;0;0;0;0;0;135;0;0;0;0;0;0;Krupp F1770;0,85;Leistritz D27 52D;L9;250;z11;60;160;170;175;180;185;190;190;195;195;200;200;200;200;200;185;99999;204;30;99999;99999;14;99999;99999;99999;99999;99999;99999;99999;99999;40;99999;0,24;99999;99999;99999;45;99999;94;99999;4000;99999;2;4;30;99999;99999;99999;99999;21;99999;99999;99999;41;99999;Teach Line;Nuit � 60�c;99999;180;200-195-190-185-180;32;17,5;2;99999;99999;46;0,96;20,2;620,4;10,1;11,7;12,3;12,2;12,1;99999;99999;99999;99999;99999
ECO 010C;0;0;0;0;0;60;0;0;0;0;0;0;0;0;0;0;60;0;0;0;0;0;0;0;0;0;0;0;0;0;0;0;0;0;0;0;0;0;0;0;0;22;0;0;0;0;0;0;0;0;0;0;0;0;0;0;0;0;0;0;0;0;0;0;24,8;0;1,5;1;0;5;0;0;0;0;0;0;0;0;0;0;1;0;0;0;0;0;0;0;0;0;0;0;0;0;0;0;2,4;0;0;0;0;0;0;0;0;1,2;313,9;0;0;0;0;0;0;0;0;0;0;0;0;0;0;0;0;0;0;0;135;0;0;Krupp F1770;0,8;Leistritz D27 52D;L9;250;z11;60;160;170;175;180;185;190;190;195;195;200;200;200;200;200;184;99999;203;30;99999;99999;14;99999;99999;99999;99999;99999;99999;99999;99999;40;99999;0,22;99999;99999;99999;42;99999;94;99999;4000;99999;2;4;30;99999;99999;99999;99999;19;99999;99999;99999;37;99999;Teach Line;Nuit � 60�c;99999;180;200-195-190-185-180;30;17,5;2;99999;99999;47;0,929;24,9;683;12,7;14,8;15,3;14,3;13,6;99999;99999;99999;99999;99999
ECO 010D;0;0;0;0;0;60;0;0;0;0;0;0;0;0;0;0;0;0;0;0;0;0;0;0;0;0;0;0;0;0;0;0;0;0;0;0;0;0;0;0;0;22;0;0;0;0;0;0;0;0;0;0;0;0;0;0;0;0;0;0;0;0;0;0;24,8;0;1,5;1;0;5;0;0;0;0;0;0;0;0;0;0;1;0;0;0;0;0;0;0;0;0;0;0;0;0;60;0;2,4;0;0;0;0;0;0;0;0;1,2;313,9;0;0;0;0;0;0;0;0;0;0;0;0;0;0;0;0;0;0;0;0;135;0;Krupp F1770;0,8;Leistritz D27 52D;L9;250;z11;60;160;170;175;180;185;190;190;195;195;200;200;200;200;200;184;99999;202;30;99999;99999;14;99999;99999;99999;99999;99999;99999;99999;99999;40;99999;0,235;99999;99999;99999;46;99999;77;99999;4000;99999;2;4;30;99999;99999;99999;99999;22;99999;99999;99999;40;99999;Teach Line;Nuit � 60�c;99999;180;200-195-190-185-180;36;17;2;99999;99999;44;0,942;17,3;568,8;10,1;11,8;12,3;12,1;11,9;99999;99999;99999;99999;99999
ECO 010E;0;0;0;0;0;60;0;0;60;0;0;0;0;0;0;0;0;0;0;0;0;0;0;0;0;0;0;0;0;0;0;0;0;0;0;0;0;0;0;0;0;22;0;0;0;0;0;0;0;0;0;0;0;0;0;0;0;0;0;0;0;0;0;0;24,8;0;1,5;1;0;5;0;0;0;0;0;0;0;0;0;0;0;0;0;0;0;0;0;0;0;0;0;0;0;0;0;0;2,4;0;0;0;0;0;0;0;0;1,2;287,9;0;0;0;0;0;0;0;0;0;0;0;0;0;110;0;0;0;0;0;0;0;0;Krupp F1770;0,8;Leistritz D27 52D;L9;250;z11;60;160;170;175;180;185;190;190;195;195;200;200;200;200;200;184;99999;201;30;99999;99999;14;99999;99999;99999;99999;99999;99999;99999;99999;38;99999;0,22;99999;99999;99999;44;99999;77;99999;4000;99999;2;4;30;99999;99999;99999;99999;25;99999;99999;99999;40;99999;Teach Line;Nuit � 60�c;99999;180;200-195-190-185-180;33;17;2;99999;99999;40;0,944;25,3;698,5;11;13;13,7;13,2;12,7;99999;99999;99999;99999;99999
ECO 010F;0;0;0;0;0;0;0;0;0;0;0;0;0;0;60;0;0;0;0;0;0;0;0;0;0;0;0;0;0;60;0;0;0;0;0;0;0;0;0;0;0;22;0;0;0;0;0;0;0;0;0;0;0;0;0;0;0;0;0;0;0;0;0;0;24,8;0;1,5;1;0;5;0;0;0;0;0;0;0;0;0;0;1;0;0;0;0;0;0;0;0;0;0;0;0;0;0;0;2,4;0;0;0;0;0;0;0;0;1,2;313,9;0;0;0;0;0;0;0;0;0;0;0;0;0;0;0;135;0;0;0;0;0;0;Krupp F1770;0,8;Leistritz D27 52D;L9;250;z11;60;160;170;175;180;185;190;190;195;195;200;200;200;200;200;183;99999;201;30;99999;99999;14;99999;99999;99999;99999;99999;99999;99999;99999;41;99999;0,25;99999;99999;99999;47;99999;70;99999;4000;99999;2;4;30;99999;99999;99999;99999;21;99999;99999;99999;44;99999;Teach Line;Nuit � 60�c;99999;180;200-195-190-185-180;39;16,5;2;99999;99999;48;0,957;24,3;650,5;11,6;13,2;13,5;13,1;13;99999;99999;99999;99999;99999
ECO 010G;0;0;0;0;0;60;0;0;60;0;0;0;0;0;0;0;0;0;0;0;0;0;0;0;0;0;0;0;0;0;0;0;0;0;0;0;0;0;0;0;0;22;0;0;0;0;0;0;0;1;1;0;0;0;0;0;0;0;0;0;0;0;0;0;24,8;0;1,5;1;0;5;3;0;0;0;0;0;0;0;0;0;0;0;0;0;0;0;0;0;0,5;4;0;0;0;0;0;0;0;0;0;0;0;0;0;0;0;0;293,8;0;0;0;0;0;0;0;0;0;0;0;0;0;110;0;0;0;0;0;0;0;0;Krupp F1770;0,8;Leistritz D27 52D;L9;250;z11;60;160;170;175;180;185;190;190;195;195;200;200;200;200;200;186;99999;210;30;99999;99999;14;99999;99999;99999;99999;99999;99999;99999;99999;42;99999;0,252;99999;99999;99999;46;99999;69;99999;4000;99999;2;4;30;99999;99999;99999;99999;21;99999;99999;99999;44;99999;Teach Line;Nuit � 60�c;99999;180;200-195-190-185-180;47;18,5;2;99999;99999;45;0,95;24,4;657,9;11;12,9;13,7;13,2;12,8;99999;99999;99999;99999;99999
ECO 012A;0;0;0;0;0;60;0;0;0;0;0;0;0;0;0;0;0;0;0;0;0;0;0;0;0;0;0;0;0;60;0;0;0;0;0;0;0;0;0;0;0;22;0;0;0;0;0;0;0;0;0;0;0;0;0;0;0;0;0;0;0;0;0;0;24,8;0;1,5;1;0;5;0;0;0;0;0;0;0;0;0;0;1;0;0;0;0;0;0;0;0;0;0;0;0;0;0;0;2,4;0;0;0;0;0;0;0;0;1,2;313,9;0;0;0;0;0;0;0;0;0;0;0;0;0;0;0;135;0;0;0;0;0;0;Krupp F1770;0,8;Leistritz D27 52D;L9;250;z11;60;160;170;175;180;185;190;190;195;195;200;200;200;200;200;99999;99999;203;30;99999;99999;14;99999;99999;99999;99999;99999;99999;99999;99999;42;99999;0,24;99999;99999;99999;40;99999;68;48;4000;99999;2;4;30;99999;99999;99999;99999;21;99999;99999;99999;40;99999;Teach Line;Nuit � 60�c;99999;180;200-195-190-185-180;28;15;2;99999;99999;49;0,955;22,1;656,1;10,2;11,8;12,4;12,1;11,9;99999;99999;99999;99999;99999
ECO 012B;0;0;0;0;0;60;0;0;0;0;0;0;0;0;0;0;0;0;0;0;0;0;0;0;0;0;0;0;0;60;0;0;0;0;0;0;0;0;0;0;0;22;0;0;0;0;0;0;0;0;0;0;0;0;0;0;0;0;0;0;0;0;0;0;24,8;0;1,5;1;0;5;0;0;0;0;0;0;0;0;0;0;0;1;0;0;0;0;0;0;0;0;0;0;0;0;0;0;2,4;0;0;0;0;0;0;0;0;1,2;313,9;0;0;0;0;0;0;0;0;0;0;0;0;0;0;0;135;0;0;0;0;0;0;Krupp F1770;0,8;Leistritz D27 52D;L9;250;z11;60;160;170;175;180;185;190;190;195;195;200;200;200;200;200;99999;99999;202;30;99999;99999;14;99999;99999;99999;99999;99999;99999;99999;99999;40;99999;0,24;99999;99999;99999;41;99999;68;51;4000;99999;2;4;30;99999;99999;99999;99999;25;99999;99999;99999;40;99999;Teach Line;Nuit � 60�c;99999;180;200-195-190-185-180;26;15;2;99999;99999;50;0,953;19;602,2;9,9;11,5;12,1;11,9;11,7;99999;99999;99999;99999;99999
ECO 012C;0;0;0;0;0;60;0;0;0;0;0;0;0;0;0;0;0;0;0;0;0;0;0;0;0;0;0;0;0;60;0;0;0;0;0;0;0;0;0;0;0;22;0;0;0;0;0;0;0;0;0;0;0;0;0;0;0;0;0;0;0;0;0;0;24,8;0;1,5;1;0;5;0;0;0;0;0;0;0;0;0;0;0;0;1;0;0;0;0;0;0;0;0;0;0;0;0;0;2,4;0;0;0;0;0;0;0;0;1,2;313,9;0;0;0;0;0;0;0;0;0;0;0;0;0;0;0;135;0;0;0;0;0;0;Krupp F1770;0,8;Leistritz D27 52D;L9;250;z11;60;160;170;175;180;185;190;190;195;195;200;200;200;200;200;99999;99999;203;30;99999;99999;14;99999;99999;99999;99999;99999;99999;99999;99999;40;99999;0,248;99999;99999;99999;42;99999;68;46;4000;99999;2;4;30;99999;99999;99999;99999;23;99999;99999;99999;39;99999;Teach Line;Nuit � 60�c;99999;180;200-195-190-185-180;29;16;2;99999;99999;47;0,953;21,3;636,8;9,1;10,8;11,5;11,4;11,3;99999;99999;99999;99999;99999
ECO 012D;0;0;0;0;0;60;0;0;0;0;0;0;0;0;0;0;60;0;0;0;0;0;0;0;0;0;0;0;0;0;0;0;0;0;0;0;0;0;0;0;0;22;0;0;0;0;0;0;0;0;0;0;0;0;0;0;0;0;0;0;0;0;0;0;24,8;0;1,5;1;0;5;0;0;0;0;0;0;0;0;0;0;1;0;0;0;0;0;0;0;0;0;0;0;0;0;0;0;2,4;0;0;0;0;0;0;0;0;1,2;288,9;0;0;0;0;0;0;0;0;0;0;0;0;0;0;0;0;0;0;0;110;0;0;Krupp F1770;0,8;Leistritz D27 52D;L9;250;z11;60;160;170;175;180;185;190;190;195;195;200;200;200;200;200;99999;99999;203;30;99999;99999;14;99999;99999;99999;99999;99999;99999;99999;99999;35;99999;0,24;99999;99999;99999;37;99999;66;48;4000;99999;2;4;30;99999;99999;99999;99999;22;99999;99999;99999;34;99999;Teach Line;Nuit � 60�c;99999;180;200-195-190-185-180;25;16;2;99999;99999;49;0,945;24,2;718,9;10,9;12,8;13,4;12,8;12,3;99999;99999;99999;99999;99999
ECO 012E;0;0;0;0;0;60;0;0;0;0;0;60;0;0;0;0;0;0;0;0;0;0;0;0;0;0;0;0;0;0;0;0;0;0;0;0;0;0;0;0;0;22;0;0;0;0;0;0;0;0;0;0;0;0;0;0;0;0;0;0;0;0;0;0;24,8;0;1,5;1;0;5;0;0;0;0;0;0;0;0;0;0;1;0;0;0;0;0;0;0;0;0;0;0;0;0;0;0;2,4;0;0;0;0;0;0;0;0;1,2;313,9;0;0;0;0;0;0;0;0;0;0;0;0;0;0;0;0;0;0;0;0;0;135;Krupp F1770;0,8;Leistritz D27 52D;L9;250;z11;60;160;170;175;180;185;190;190;195;195;200;200;200;200;200;99999;99999;202;30;99999;99999;14;99999;99999;99999;99999;99999;99999;99999;99999;34;99999;0,203;99999;99999;99999;31;99999;66;45;4000;99999;2;4;30;99999;99999;99999;99999;22;99999;99999;99999;28;99999;Teach Line;Nuit � 60�c;99999;180;200-195-190-185-180;17;17,5;2;99999;99999;41;0,953;11,9;284,1;9,8;11,2;11,5;11;11;99999;99999;99999;99999;99999
ECO 012G;0;0;0;0;0;60;0;0;60;0;0;0;0;0;0;0;0;0;0;0;0;0;0;0;0;0;0;0;0;0;0;0;0;0;0;0;0;0;0;0;0;22;0;0;0;0;0;0;0;1;1;0;0;0;0;0;0;0;0;0;0;0;0;0;24,8;0;1,5;1;0;5;3;0;0;0;0;0;0;0;0;0;0;0;0;0;0;0;0;0;0,5;4;0;0;0;0;0;0;0;0;0;0;0;0;0;0;0;0;293,8;0;0;0;0;0;0;0;0;0;0;0;0;0;110;0;0;0;0;0;0;0;0;Krupp F1770;0,8;Leistritz D27 52D;L9;250;z11;60;160;170;175;180;185;190;190;195;195;200;200;200;200;200;99999;99999;202;30;99999;99999;14;99999;99999;99999;99999;99999;99999;99999;99999;43;99999;0,245;99999;99999;99999;51;99999;71;45;4000;99999;2;4;30;99999;99999;99999;99999;20;99999;99999;99999;49;99999;Teach Line;Nuit � 60�c;99999;180;200-195-190-185-180;38;16,5;2;99999;99999;49;0,948;23,8;711,8;10,5;12,4;13,1;12,7;12,3;99999;99999;99999;99999;99999
